Repository: jennerfeijoo/biomedicina

# CitoNauta: Explorando la Biomedicina

CitoNauta es una plataforma educativa abierta para explorar ciencias básicas, biología, medicina, ingeniería biomédica y sus dimensiones éticas y sociales.

> Explorar la vida desde dentro, con los ojos del conocimiento.

## Estado del catálogo

- 94 asignaturas en cuatro áreas académicas.
- 94 con material lectivo y actividades disponibles.
- 15 conservan marcadores de plantilla en 89 unidades y requieren reconstrucción disciplinar.
- 79 no contienen esos marcadores conocidos; esto no equivale a validación científica.
- 0 con registro completo de afirmaciones y localizadores.
- 0 con revisión IA validada para un alcance científico.
- Ninguna asignatura tiene estado editorial `complete`.

Una página navegable o un workflow verde demuestra integridad técnica, no validez científica. Las asignaturas permanecen en `review` hasta que sus afirmaciones estén trazadas y exista una revisión documentada adecuada al alcance. La revisión documental y los controles reproducibles no requieren un modelo de lenguaje; tampoco acreditan una revisión humana que no se haya realizado.

## Fuentes del sitio

El contenido se genera de forma reproducible a partir de:

- `data/courses/`, fuente académica canónica para las asignaturas migradas;
- `data/citonauta_curriculum.json`;
- `data/course_outlines.json`;
- `data/catalog_statuses.json`;
- `data/subjects/`;
- `data/generated_courses/`;
- `data/generated_units/`;
- paquetes especializados bajo `data/course_redevelopment/`.

Cuando existe `data/courses/<course_id>/course.json`, esa carpeta tiene prioridad
sobre los archivos heredados. El HTML público y `data/generated_*` son salidas o
espejos de compatibilidad y no deben mantenerse como fuentes académicas
independientes. Consulte [el modelo académico canónico](docs/academic-content-model.md).

## Modelo de aprendizaje

CitoNauta organiza prerrequisitos, conceptos, actividades, evidencias y criterios de dominio sin imponer una duración universal. Cada persona avanza según su base previa, profundidad requerida y resultados demostrados.

La portada ofrece ocho familias y 18 rutas temáticas que conectan las 94 asignaturas. `data/tracks.json` alimenta las entradas de portada, sus rutas y los filtros del catálogo. Las familias amplían la navegación y se solapan con los cuatro bloques académicos de origen. Consulte la [revisión curricular de las rutas](docs/biomedical-pathways-2026-10-05.md).

El material es educativo. No sustituye programas oficiales, supervisión competente, revisión profesional ni certificación.

## Instalación y desarrollo

Requiere Python 3.12 y Node.js 22 (para comprobar la sintaxis JavaScript). La generación utiliza la biblioteca estándar de Python; pytest es una dependencia exclusiva de pruebas.

```bash
python -m venv .venv
source .venv/bin/activate
python -m pip install -r requirements-dev.txt
python -m http.server 8000
```

Abra `http://localhost:8000`. En Windows active el entorno con `.venv\Scripts\Activate.ps1`.

## Generación y validación

Edite las fuentes canónicas, publique sus espejos y regenere las páginas:

```bash
python scripts/publish_courses.py --all
python scripts/sync_catalog_statuses.py
python scripts/generate_site.py --force --with-units
python scripts/run_quality.py
```

La suite ejecuta todos los validadores, unittest, pytest, auditorías, comprobaciones de JavaScript y dos generaciones consecutivas. Guarda logs y un resumen JSON; acepta `--report-dir` para elegir su ubicación. Comprueba enlaces, recursos y anclas, además de la coherencia de las salidas versionadas. No promueve automáticamente una asignatura a `complete`.

La auditoría científica adicional incluye los registros canónicos migrados y detalla los campos o localizadores que faltan:

```bash
python scripts/audit_scientific_traceability.py --strict
```

Esta comprobación de finalización científica todavía detecta brechas. El resultado técnico de CI no sustituye ese control ni acredita la corrección o cobertura de todas las afirmaciones. Los informes de contenido genérico y trazabilidad forman parte de los artefactos de CI.

## Publicación

El sitio es estático y se publica en [GitHub Pages](https://jennerfeijoo.github.io/biomedicina/). El HTML generado, el sitemap y los recursos se versionan junto con las fuentes. El workflow `CitoNauta Quality Gates` ejecuta la misma suite en pull requests y en `main`; integre únicamente cambios técnicos sin regresiones. No se requieren procesos residentes ni APIs privadas para servir las páginas.

## Estructura

| Área | Directorio |
|---|---|
| Ciencias Básicas | `/ciencias-basicas/` |
| Biológicas y Médicas | `/biologicas-medicas/` |
| Ingeniería Biomédica Aplicada | `/ingenieria-biomedica/` |
| Gestión, Ética y Comunicación | `/gestion-etica-comunicacion/` |
| Investigación y Divulgación | `/investigacion/` |

File: data/courses/biomateriales/units/unit-01.json
{
  "$schema": "../../../../schemas/academic/unit-v1.schema.json",
  "schema_version": "1.0",
  "id": "BIOMAT-U01",
  "course_id": "biomateriales",
  "order": 1,
  "slug": "clases-y-propiedades",
  "title": "Clases y propiedades",
  "status": {
    "content": "complete",
    "sources": "traceable",
    "pedagogy": "complete",
    "multimedia": "complete",
    "internal_review": "pending",
    "external_review": "pending",
    "publication": "published_provisional"
  },
  "purpose": "Construir una selección de biomateriales reproducible a partir del uso previsto y de requisitos explícitos, comparando metales, cerámicas, polímeros y compuestos mediante propiedades mecánicas, físicas y químicas pertinentes, trade-offs e incertidumbre, sin tratar la biocompatibilidad como una propiedad intrínseca ni convertir una comparación de materiales en una conclusión clínica o regulatoria.",
  "prerequisite_unit_ids": [],
  "course_learning_outcome_ids": [
    "BIOMAT-LO01"
  ],
  "learning_outcomes": [
    {
      "id": "BIOMAT-U01-LO01",
      "statement": "Distinguir biomaterial, material constitutivo, componente y dispositivo, y explicar por qué la idoneidad depende de función, geometría, procesamiento, contacto biológico y tiempo de uso."
    },
    {
      "id": "BIOMAT-U01-LO02",
      "statement": "Comparar metales, cerámicas, polímeros y compuestos mediante tendencias de rigidez, resistencia, tenacidad, densidad, comportamiento frente a desgaste o degradación y procesabilidad, evitando rankings universales."
    },
    {
      "id": "BIOMAT-U01-LO03",
      "statement": "Traducir una necesidad biomédica en restricciones obligatorias, objetivos de optimización y variables libres antes de comparar candidatos."
    },
    {
      "id": "BIOMAT-U01-LO04",
      "statement": "Interpretar propiedades básicas como módulo elástico, límite de fluencia, resistencia última, tenacidad a fractura, dureza y densidad dentro de las condiciones del ensayo que las originan."
    },
    {
      "id": "BIOMAT-U01-LO05",
      "statement": "Construir y auditar una matriz de selección que preserve unidades, fuente, condición de medida, criterio de aceptación y sensibilidad a ponderaciones o datos inciertos."
    },
    {
      "id": "BIOMAT-U01-LO06",
      "statement": "Delimitar qué puede concluirse de una preselección de materiales y qué exige después caracterización, evaluación biológica, degradación, esterilización, verificación del dispositivo o evidencia clínica."
    }
  ],
  "topics": [
    {
      "id": "BIOMAT-U01-T01",
      "title": "Del biomaterial al problema de selección",
      "key_points": [
        "La selección empieza por función, uso previsto y restricciones, no por una familia de materiales favorita.",
        "Material, componente, dispositivo y uso previsto son niveles distintos que deben conservarse en la argumentación.",
        "Las familias de materiales resumen tendencias, pero no sustituyen datos específicos del material y su estado.",
        "Una preselección técnica no equivale a evaluación biológica, aprobación regulatoria ni beneficio clínico."
      ],
      "blocks": [],
      "subtopics": [
        {
          "id": "BIOMAT-U01-T01-ST01",
          "title": "Un biomaterial no se selecciona empezando por una lista de nombres comerciales ni por la pregunta «¿cu…",
          "blocks": [
            {
              "id": "BIOMAT-U01-T01-ST01-P01",
              "type": "paragraph",
              "text": "Un biomaterial no se selecciona empezando por una lista de nombres comerciales ni por la pregunta «¿cuál es el mejor material?». Primero se define qué función debe cumplir el componente, qué cargas o deformaciones experimentará, qué geometría se prevé, qué entorno químico encontrará, durante cuánto tiempo y con qué tejidos o fluidos tendrá contacto. El mismo material puede ser razonable en un componente y poco apropiado en otro porque cambian simultáneamente función, superficie, fabricación, esterilización, duración y modo de fallo. La unidad usa por ello un enfoque requisito→propiedad→evidencia→decisión provisional."
            }
          ]
        },
        {
          "id": "BIOMAT-U01-T01-ST02",
          "title": "Conviene separar cuatro niveles que suelen mezclarse.",
          "blocks": [
            {
              "id": "BIOMAT-U01-T01-ST02-P01",
              "type": "paragraph",
              "text": "Conviene separar cuatro niveles que suelen mezclarse. El material constitutivo es la sustancia o combinación de sustancias; el componente es una pieza con geometría y proceso concretos; el dispositivo integra uno o más componentes; y el uso previsto define para qué situación se diseña. La respuesta biológica y el desempeño mecánico pertenecen al sistema completo, no únicamente al nombre del material. Esta distinción evita afirmar, por ejemplo, que «el titanio es biocompatible» como si cualquier aleación, acabado, residuo de proceso, geometría o duración produjera la misma interacción biológica."
            }
          ]
        },
        {
          "id": "BIOMAT-U01-T01-ST03",
          "title": "La clasificación en metales, cerámicas, polímeros y compuestos es una herramienta de orientación, no u…",
          "blocks": [
            {
              "id": "BIOMAT-U01-T01-ST03-P01",
              "type": "paragraph",
              "text": "La clasificación en metales, cerámicas, polímeros y compuestos es una herramienta de orientación, no una jerarquía. Dentro de cada familia existe una dispersión enorme de composición, microestructura y propiedades. Dos aleaciones metálicas pueden diferir en módulo, resistencia, corrosión y respuesta de superficie; dos polímeros pueden diferir en órdenes de magnitud en rigidez o permeabilidad; dos cerámicas pueden perseguir funciones completamente distintas. El nombre de la familia permite anticipar tendencias y preguntas, pero la decisión requiere datos específicos del grado, proceso y estado del material."
            }
          ]
        },
        {
          "id": "BIOMAT-U01-T01-ST04",
          "title": "En selección de materiales se distingue entre restricciones y objetivos.",
          "blocks": [
            {
              "id": "BIOMAT-U01-T01-ST04-P01",
              "type": "paragraph",
              "text": "En selección de materiales se distingue entre restricciones y objetivos. Una restricción es una condición que un candidato debe cumplir para seguir en consideración, como soportar una temperatura de proceso o mantener una resistencia mínima. Un objetivo es algo que se desea maximizar o minimizar, como masa, rigidez, coste, desgaste o volumen. Las variables libres son decisiones que todavía pueden cambiar, como material, espesor o proceso. Declarar estas categorías antes de mirar candidatos reduce la tentación de adaptar los criterios al material preferido."
            }
          ]
        },
        {
          "id": "BIOMAT-U01-T01-ST05",
          "title": "En biomateriales se añade una frontera decisiva: superar un cribado físico o mecánico no demuestra seg…",
          "blocks": [
            {
              "id": "BIOMAT-U01-T01-ST05-P01",
              "type": "paragraph",
              "text": "En biomateriales se añade una frontera decisiva: superar un cribado físico o mecánico no demuestra seguridad biológica, utilidad clínica ni conformidad regulatoria. La evaluación biológica se plantea dentro de gestión de riesgos y considera el dispositivo en su forma final, su contacto con el cuerpo y su ciclo de vida. Por tanto, la salida de U1 es una preselección argumentada y trazable; las unidades posteriores profundizan en estructura-propiedad, interfaz material-biología, degradación, caracterización y evaluación preclínica."
            }
          ]
        }
      ]
    },
    {
      "id": "BIOMAT-U01-T02",
      "title": "Familias de materiales y propiedades que gobiernan los trade-offs",
      "key_points": [
        "Metales, cerámicas, polímeros y compuestos ofrecen combinaciones diferentes de propiedades y modos de fallo.",
        "Rigidez, resistencia, dureza y tenacidad no son sinónimos y no pueden intercambiarse en una matriz de selección.",
        "La propiedad de un compuesto depende de sus fases y de su arquitectura, no solo de la identidad de los constituyentes.",
        "Los datos de propiedades deben compararse bajo condiciones y definiciones compatibles."
      ],
      "blocks": [],
      "subtopics": [
        {
          "id": "BIOMAT-U01-T02-ST01",
          "title": "Los metales y aleaciones se emplean con frecuencia cuando se necesita capacidad de carga, tenacidad, r…",
          "blocks": [
            {
              "id": "BIOMAT-U01-T02-ST01-P01",
              "type": "paragraph",
              "text": "Los metales y aleaciones se emplean con frecuencia cuando se necesita capacidad de carga, tenacidad, resistencia a fatiga y fabricación de componentes relativamente compactos. Aleaciones de titanio, aceros inoxidables y aleaciones cobalto-cromo muestran combinaciones distintas de rigidez, resistencia, densidad, comportamiento tribológico y estabilidad electroquímica. Su utilidad no elimina problemas posibles: corrosión y liberación de especies, desgaste, fatiga, sensibilidad de superficie y diferencias de rigidez respecto del tejido pueden ser relevantes según el dispositivo. «Metálico» no significa automáticamente resistente a cualquier fallo ni biológicamente inerte."
            }
          ]
        },
        {
          "id": "BIOMAT-U01-T02-ST02",
          "title": "Las cerámicas y los vidrios biomédicos incluyen materiales muy diferentes.",
          "blocks": [
            {
              "id": "BIOMAT-U01-T02-ST02-P01",
              "type": "paragraph",
              "text": "Las cerámicas y los vidrios biomédicos incluyen materiales muy diferentes. Alúmina y zirconia se han utilizado por su dureza, resistencia al desgaste y estabilidad química en aplicaciones específicas; fosfatos de calcio pueden ser reabsorbibles o favorecer interacciones con tejido mineralizado; los vidrios bioactivos pueden diseñarse para reaccionar con el entorno. Como tendencia, muchas cerámicas presentan poca deformación plástica y una sensibilidad mayor a defectos y propagación de grietas que los metales dúctiles. Por eso dureza elevada o resistencia a compresión no deben confundirse con alta tenacidad a fractura."
            }
          ]
        },
        {
          "id": "BIOMAT-U01-T02-ST03",
          "title": "Los polímeros ofrecen un espacio de diseño muy amplio en composición, masa molecular, cristalinidad, r…",
          "blocks": [
            {
              "id": "BIOMAT-U01-T02-ST03-P01",
              "type": "paragraph",
              "text": "Los polímeros ofrecen un espacio de diseño muy amplio en composición, masa molecular, cristalinidad, reticulación, aditivos y arquitectura. Pueden proporcionar baja densidad, flexibilidad, transparencia, aislamiento, facilidad de procesado o degradación programada, pero también mostrar viscoelasticidad, fluencia, absorción de fluidos, envejecimiento, permeabilidad o sensibilidad a temperatura y esterilización. No existe un perfil mecánico único para «los polímeros». La propiedad relevante depende de la formulación y de la escala temporal de la carga, aspecto que se desarrollará con mayor profundidad en U2 y U4."
            }
          ]
        },
        {
          "id": "BIOMAT-U01-T02-ST04",
          "title": "Un compuesto combina fases con funciones diferentes para obtener un comportamiento que una fase sola n…",
          "blocks": [
            {
              "id": "BIOMAT-U01-T02-ST04-P01",
              "type": "paragraph",
              "text": "Un compuesto combina fases con funciones diferentes para obtener un comportamiento que una fase sola no proporciona. Una matriz polimérica reforzada con fibras puede aumentar rigidez o resistencia en direcciones seleccionadas; un compuesto polímero-cerámica puede combinar procesabilidad con una fase mineral; un recubrimiento cerámico sobre metal introduce una interfaz nueva y un modo adicional de fallo. Las propiedades del compuesto dependen de fracción, orientación, distribución y adhesión entre fases, por lo que no deben estimarse como un simple promedio sin justificar el modelo."
            }
          ]
        },
        {
          "id": "BIOMAT-U01-T02-ST05",
          "title": "Las propiedades mecánicas básicas responden preguntas distintas.",
          "blocks": [
            {
              "id": "BIOMAT-U01-T02-ST05-P01",
              "type": "paragraph",
              "text": "Las propiedades mecánicas básicas responden preguntas distintas. El módulo elástico caracteriza la relación local entre tensión y deformación en un régimen definido; el límite de fluencia marca el inicio convencional de deformación plástica en materiales donde esa descripción es aplicable; la resistencia última es el máximo de una curva ingenieril bajo un ensayo concreto; la tenacidad a fractura se relaciona con resistencia a propagación de grietas; la dureza mide resistencia a indentación bajo un método especificado. Comparar candidatos requiere usar propiedades obtenidas con definiciones, unidades, temperatura, medio y método compatibles."
            }
          ]
        }
      ]
    },
    {
      "id": "BIOMAT-U01-T03",
      "title": "De propiedades aisladas a desempeño del sistema",
      "key_points": [
        "Una propiedad tabulada no predice por sí sola el comportamiento de un componente real.",
        "Propiedad del material y rigidez o resistencia del componente deben distinguirse.",
        "Los índices de desempeño son válidos solo para objetivos y modelos geométricos explícitos.",
        "La incertidumbre puede cambiar el ranking y debe propagarse hasta la conclusión."
      ],
      "blocks": [],
      "subtopics": [
        {
          "id": "BIOMAT-U01-T03-ST01",
          "title": "La tensión ingenieril axial se obtiene dividiendo la fuerza por el área inicial de la sección y la def…",
          "blocks": [
            {
              "id": "BIOMAT-U01-T03-ST01-P01",
              "type": "paragraph",
              "text": "La tensión ingenieril axial se obtiene dividiendo la fuerza por el área inicial de la sección y la deformación ingenieril relaciona el cambio de longitud con la longitud inicial. En un tramo aproximadamente lineal, el cociente entre incremento de tensión e incremento de deformación permite estimar un módulo elástico. Estas relaciones son útiles para interpretar un ensayo, pero no predicen por sí solas la vida de un dispositivo. Geometría, concentración de tensiones, carga cíclica, defectos, medio, temperatura y fabricación pueden cambiar el modo de fallo aunque la propiedad tabulada sea la misma."
            }
          ]
        },
        {
          "id": "BIOMAT-U01-T03-ST02",
          "title": "La rigidez del material tampoco es idéntica a la rigidez del componente.",
          "blocks": [
            {
              "id": "BIOMAT-U01-T03-ST02-P01",
              "type": "paragraph",
              "text": "La rigidez del material tampoco es idéntica a la rigidez del componente. El módulo es una propiedad del material bajo un modelo y condiciones definidos; la respuesta fuerza-desplazamiento de una pieza depende además de longitud, sección y forma. Esto permite compensaciones: un material menos rígido puede formar un componente más rígido si cambia la geometría, y un material muy resistente puede resultar poco conveniente si exige una geometría incompatible con el uso. La selección debe evitar atribuir al material lo que en realidad pertenece al diseño estructural."
            }
          ]
        },
        {
          "id": "BIOMAT-U01-T03-ST03",
          "title": "Los indicadores por unidad de masa, como módulo específico o resistencia específica, pueden ser útiles…",
          "blocks": [
            {
              "id": "BIOMAT-U01-T03-ST03-P01",
              "type": "paragraph",
              "text": "Los indicadores por unidad de masa, como módulo específico o resistencia específica, pueden ser útiles cuando la masa es un objetivo explícito, pero solo después de satisfacer las restricciones principales. Una gran relación propiedad/densidad no compensa automáticamente mala resistencia al desgaste, degradación inapropiada, falta de procesabilidad o incertidumbre biológica. Los índices de desempeño son herramientas para una geometría y un objetivo formulados; no son puntuaciones universales de calidad biomédica."
            }
          ]
        },
        {
          "id": "BIOMAT-U01-T03-ST04",
          "title": "Las propiedades superficiales merecen un tratamiento separado de las propiedades volumétricas.",
          "blocks": [
            {
              "id": "BIOMAT-U01-T03-ST04-P01",
              "type": "paragraph",
              "text": "Las propiedades superficiales merecen un tratamiento separado de las propiedades volumétricas. Composición química superficial, energía superficial, rugosidad, óxidos, recubrimientos y contaminantes pueden modificar adsorción de proteínas, adhesión celular, corrosión o fricción sin alterar de manera equivalente el módulo del volumen. Por eso una ficha de propiedades mecánicas no describe toda la interfaz biológica. U3 analizará esa interfaz con mayor profundidad; aquí basta con reconocer que la superficie es parte del material tal como se usa y no un detalle posterior."
            }
          ]
        },
        {
          "id": "BIOMAT-U01-T03-ST05",
          "title": "Finalmente, la incertidumbre de selección tiene varias fuentes: variación entre lotes, dispersión del…",
          "blocks": [
            {
              "id": "BIOMAT-U01-T03-ST05-P01",
              "type": "paragraph",
              "text": "Finalmente, la incertidumbre de selección tiene varias fuentes: variación entre lotes, dispersión del ensayo, valores tomados de literatura con condiciones diferentes, propiedades no medidas, simplificaciones de geometría y ponderaciones subjetivas. Una decisión reproducible registra rangos y no solo valores centrales. Si dos candidatos cambian de orden cuando una propiedad varía dentro de un intervalo plausible, la conclusión correcta no es forzar un ganador, sino declarar que la evidencia disponible no discrimina con robustez y especificar qué medición resolvería la ambigüedad."
            }
          ]
        }
      ]
    },
    {
      "id": "BIOMAT-U01-T04",
      "title": "Biocompatibilidad contextual y flujo reproducible de selección",
      "key_points": [
        "La biocompatibilidad depende de aplicación, dispositivo final, contacto y tiempo; no es una etiqueta intrínseca del material.",
        "Las restricciones críticas se aplican antes de cualquier puntuación compensatoria.",
        "Cada dato de la matriz necesita unidad, condición, fuente y nivel de confianza.",
        "La salida correcta es una preselección auditable con trabajo pendiente explícito, no una aprobación clínica o regulatoria."
      ],
      "blocks": [],
      "subtopics": [
        {
          "id": "BIOMAT-U01-T04-ST01",
          "title": "Biocompatibilidad describe una relación entre un material o dispositivo y una respuesta biológica apro…",
          "blocks": [
            {
              "id": "BIOMAT-U01-T04-ST01-P01",
              "type": "paragraph",
              "text": "Biocompatibilidad describe una relación entre un material o dispositivo y una respuesta biológica apropiada para una aplicación concreta; no funciona como un sello permanente que acompaña al nombre químico. Williams enfatizó que los mecanismos de biocompatibilidad dependen de las interacciones entre material y tejidos. En práctica regulatoria, FDA evalúa la seguridad biológica del dispositivo terminado y considera naturaleza, grado, frecuencia y duración del contacto. Esto obliga a describir qué forma final se evalúa, qué materiales están expuestos y qué cambios de fabricación podrían alterar la interacción."
            }
          ]
        },
        {
          "id": "BIOMAT-U01-T04-ST02",
          "title": "La consecuencia pedagógica es que U1 no debe usar una columna binaria «biocompatible: sí/no» para deci…",
          "blocks": [
            {
              "id": "BIOMAT-U01-T04-ST02-P01",
              "type": "paragraph",
              "text": "La consecuencia pedagógica es que U1 no debe usar una columna binaria «biocompatible: sí/no» para decidir entre materiales. Una matriz más responsable separa historial de uso, composición conocida, posibles extractables o productos de degradación, superficie, contacto previsto y evidencia disponible, dejando los endpoints biológicos específicos para una evaluación posterior basada en riesgo. Incluso un material con uso clínico histórico puede requerir nueva evaluación si cambian formulación, proceso, recubrimiento, esterilización, contacto o duración."
            }
          ]
        },
        {
          "id": "BIOMAT-U01-T04-ST03",
          "title": "El flujo de selección reproducible empieza con una tabla de requisitos.",
          "blocks": [
            {
              "id": "BIOMAT-U01-T04-ST03-P01",
              "type": "paragraph",
              "text": "El flujo de selección reproducible empieza con una tabla de requisitos. Primero se eliminan candidatos que incumplen restricciones duras; después se comparan los restantes en objetivos relevantes. Cada celda de la matriz debe contener valor o rango, unidad, condición, fuente y una marca de confianza. Las ponderaciones, si se usan, se declaran antes de ver el ranking. Un análisis de sensibilidad cambia pesos, umbrales o datos inciertos para comprobar si la conclusión depende de una elección arbitraria. La salida incluye candidato preferido, alternativas viables y razones de exclusión."
            }
          ]
        },
        {
          "id": "BIOMAT-U01-T04-ST04",
          "title": "Una suma ponderada puede ayudar a organizar una decisión multicriterio, pero puede ocultar compensacio…",
          "blocks": [
            {
              "id": "BIOMAT-U01-T04-ST04-P01",
              "type": "paragraph",
              "text": "Una suma ponderada puede ayudar a organizar una decisión multicriterio, pero puede ocultar compensaciones inadmisibles: un candidato no debe recuperar el incumplimiento de una restricción crítica acumulando puntos en criterios secundarios. Por ello, el orden recomendado es restricciones→comparación→sensibilidad, no puntuación global desde el inicio. También conviene evitar precisión falsa: si una propiedad proviene de rangos amplios o métodos incompatibles, presentar una puntuación con muchos decimales da apariencia de certeza sin respaldo experimental."
            }
          ]
        },
        {
          "id": "BIOMAT-U01-T04-ST05",
          "title": "El expediente final de U1 es deliberadamente provisional.",
          "blocks": [
            {
              "id": "BIOMAT-U01-T04-ST05-P01",
              "type": "paragraph",
              "text": "El expediente final de U1 es deliberadamente provisional. Debe permitir a otra persona reconstruir la necesidad, los requisitos, las fuentes, la matriz, los supuestos, la sensibilidad y la conclusión. También debe enumerar qué falta para avanzar: caracterización específica del material, ensayo bajo condiciones de uso, estudio de degradación o corrosión, evaluación biológica del dispositivo, compatibilidad con fabricación y esterilización, análisis de riesgos o evidencia clínica. Esta frontera evita que una buena selección de ingeniería se convierta indebidamente en una afirmación de seguridad o eficacia."
            }
          ]
        }
      ]
    }
  ],
  "examples": [
    {
      "id": "BIOMAT-U01-EX01",
      "title": "De una necesidad vaga a requisitos verificables",
      "scenario": "Un equipo debe preseleccionar material para un componente estructural implantable ficticio y propone simplemente «usar el material más fuerte».",
      "reasoning_steps": [
        "Separar función mecánica, geometría disponible, duración de servicio, contacto biológico y proceso de fabricación.",
        "Convertir «fuerte» en propiedades y modos de fallo medibles: fluencia, fatiga, fractura, desgaste o deformación excesiva según el caso.",
        "Definir restricciones que eliminan candidatos antes de optimizar otros criterios.",
        "Registrar como pendientes la evaluación de superficie, degradación y seguridad biológica del dispositivo final.",
        "Redactar una decisión provisional que nombre tanto el candidato como la evidencia que todavía falta."
      ],
      "interpretation": "La selección deja de ser una preferencia por una familia y se convierte en una cadena requisito→dato→criterio→decisión que puede auditarse.",
      "limitations": "El escenario es sintético y no representa un dispositivo aprobado.; No se han incorporado todavía datos de fatiga, corrosión ni evaluación biológica específicos.; La geometría puede cambiar la respuesta aunque el material sea el mismo."
    },
    {
      "id": "BIOMAT-U01-EX02",
      "title": "Rigidez de material no es rigidez de componente",
      "scenario": "Dos barras sintéticas tienen la misma longitud y sección. El material A tiene módulo de 100 GPa y el B de 4 GPa; ambas reciben una tensión axial de 20 MPa dentro de un régimen lineal idealizado.",
      "reasoning_steps": [
        "Usar deformación aproximada = tensión/módulo con unidades consistentes.",
        "Para A: 20 MPa / 100000 MPa = 0.0002, equivalente a 0.02 %.",
        "Para B: 20 MPa / 4000 MPa = 0.005, equivalente a 0.5 %.",
        "Concluir que bajo igual geometría y tensión B se deforma más.",
        "Reconocer que cambiar la sección o longitud puede modificar la rigidez del componente y que el ejemplo no decide idoneidad biomédica."
      ],
      "interpretation": "El módulo caracteriza una tendencia de deformación del material; la pieza real añade geometría, carga y condiciones de frontera.",
      "limitations": "Modelo lineal uniaxial idealizado.; No incluye viscoelasticidad, plasticidad, fatiga ni concentración de tensiones.; No compara seguridad biológica ni manufacturabilidad."
    },
    {
      "id": "BIOMAT-U01-EX03",
      "title": "Dureza alta no implica tenacidad alta",
      "scenario": "Una cerámica candidata presenta dureza y resistencia al desgaste superiores a una aleación metálica, pero el componente puede sufrir impactos y contiene concentradores geométricos de tensión.",
      "reasoning_steps": [
        "Identificar que dureza responde principalmente a indentación o penetración, no a propagación estable de grietas.",
        "Añadir tenacidad a fractura y sensibilidad a defectos como criterios independientes.",
        "Evaluar si el modo de carga incluye tracción, impacto o ciclos que hagan crítica la fractura.",
        "No descartar la cerámica por familia: exigir datos del material y diseño específicos.",
        "Concluir que un criterio favorable no compensa automáticamente un modo de fallo crítico."
      ],
      "interpretation": "La comparación correcta conserva propiedades distintas y las conecta con el modo de fallo relevante.",
      "limitations": "No se han suministrado valores cuantitativos de tenacidad o tamaño de defecto.; El diseño final puede redistribuir tensiones y cambiar el riesgo relativo."
    },
    {
      "id": "BIOMAT-U01-EX04",
      "title": "Cribado antes de ponderar",
      "scenario": "Tres candidatos obtienen puntuaciones sintéticas en cinco criterios. El candidato C tiene la mejor media, pero incumple una temperatura mínima de proceso declarada como restricción obligatoria.",
      "reasoning_steps": [
        "Aplicar primero la restricción de temperatura y retirar C del conjunto factible.",
        "Comparar A y B solo en los objetivos que pueden compensarse entre sí.",
        "Documentar por qué C fue excluido en lugar de ocultarlo del informe.",
        "Variar las ponderaciones entre A y B para comprobar si el ranking es estable.",
        "Si el ganador cambia fácilmente, reportar ambas alternativas y la medición o prioridad que falta resolver."
      ],
      "interpretation": "Una suma ponderada no debe permitir que ventajas secundarias compensen el incumplimiento de una condición esencial.",
      "limitations": "Las ponderaciones siguen siendo decisiones de diseño y deben justificarse.; La matriz no reemplaza ensayos del material específico."
    },
    {
      "id": "BIOMAT-U01-EX05",
      "title": "Por qué «biocompatible» no es una columna binaria",
      "scenario": "Un catálogo describe un polímero como «biocompatible» y el equipo pretende asignarle automáticamente la máxima puntuación biológica para cualquier dispositivo.",
      "reasoning_steps": [
        "Preguntar para qué dispositivo, contacto, duración y estado final se obtuvo la evidencia citada.",
        "Registrar composición, aditivos, superficie, proceso, esterilización y posibles cambios que separan el nuevo uso de la evidencia previa.",
        "Sustituir la columna sí/no por evidencia disponible, incertidumbres y preguntas de evaluación biológica pendientes.",
        "Mantener la preselección si cumple requisitos técnicos, pero no declarar seguridad del dispositivo.",
        "Remitir la evaluación biológica específica al proceso basado en riesgo y a las guías o normas aplicables."
      ],
      "interpretation": "El historial de uso puede informar la evaluación, pero no convierte un material en universalmente seguro para cualquier configuración y contacto.",
      "limitations": "El ejemplo no define endpoints biológicos concretos.; La decisión regulatoria depende de jurisdicción, dispositivo y evidencia completa."
    }
  ],
  "activities": [
    {
      "id": "BIOMAT-U01-ACT01",
      "title": "Actividad guiada: preselección reproducible de un biomaterial",
      "purpose": "Aplicar Clases y propiedades con datos sintéticos, trazabilidad, controles, incertidumbre y límites explícitos.",
      "prerequisite_unit_ids": [],
      "instructions": [
        "Trabaja únicamente con el escenario sintético proporcionado; no uses datos de pacientes, no pruebes materiales en personas y no interpretes la actividad como recomendación clínica.",
        "Antes de mirar candidatos, escribe función, uso previsto simulado, tres restricciones obligatorias, tres objetivos y las variables libres.",
        "Construye una matriz donde cada propiedad conserve valor o rango, unidad, condición de medida, fuente y nivel de confianza.",
        "Aplica primero las restricciones; después compara únicamente los candidatos factibles.",
        "Realiza al menos dos análisis de sensibilidad cambiando un umbral, una ponderación o un dato incierto dentro de un rango plausible.",
        "Entrega una conclusión provisional y una lista explícita de pruebas que faltarían antes de considerar un dispositivo real."
      ],
      "tasks": [
        "Clasifica cada requisito como restricción, objetivo o variable libre y justifica dos casos ambiguos.",
        "Compara las tendencias generales de un metal, una cerámica, un polímero y un compuesto sin declarar una familia universalmente superior.",
        "Distingue módulo elástico, límite de fluencia, resistencia última, dureza y tenacidad a fractura mediante una pregunta de diseño que responda cada propiedad.",
        "Explica por qué dos valores de una misma propiedad no deben compararse si proceden de temperaturas, medios o métodos incompatibles.",
        "Calcula la deformación lineal idealizada para dos candidatos a partir de tensión y módulo suministrados y separa propiedad de material de geometría del componente.",
        "Identifica un caso donde una propiedad superficial sea decisiva aunque el módulo volumétrico permanezca igual.",
        "Construye una regla de exclusión para una restricción crítica y demuestra que una puntuación alta en otros criterios no la compensa.",
        "Diseña una matriz de decisión con al menos cuatro candidatos y seis criterios, indicando cuáles no son compensatorios.",
        "Repite el ranking con dos conjuntos razonables de ponderaciones y describe qué decisión permanece estable y cuál no.",
        "Sustituye una columna binaria de biocompatibilidad por preguntas sobre dispositivo final, contacto, duración, proceso y evidencia disponible.",
        "Enumera tres fuentes de incertidumbre de datos y explica cómo cada una podría cambiar la selección.",
        "Redacta un cierre de cinco frases que distinga preselección técnica, caracterización, evaluación biológica, evidencia clínica y decisión regulatoria."
      ],
      "deliverables": [
        "Tabla de requisitos con clasificación y criterio de aceptación.",
        "Matriz de candidatos con unidades, condiciones y fuentes.",
        "Registro de candidatos excluidos y causa de exclusión.",
        "Cálculos del caso mecánico idealizado con unidades.",
        "Dos análisis de sensibilidad del ranking.",
        "Lista de incertidumbres y mediciones pendientes.",
        "Conclusión provisional con límites explícitos."
      ],
      "checking_criteria": [
        "La función y el uso previsto se declaran antes de seleccionar materiales.",
        "Las restricciones se aplican antes de la puntuación multicriterio.",
        "No se confunden rigidez, resistencia, dureza y tenacidad.",
        "Cada dato conserva unidad, condición y procedencia.",
        "La clasificación de familias se usa como orientación y no como ranking absoluto.",
        "La sensibilidad comprueba si la conclusión cambia con decisiones plausibles.",
        "La biocompatibilidad no aparece como atributo binario intrínseco.",
        "La conclusión separa claramente desempeño técnico de seguridad, eficacia y conformidad regulatoria.",
        "Las pruebas pendientes son específicas y accionables.",
        "El producto puede ser reconstruido por una persona que no participó en la actividad."
      ],
      "estimated_duration_minutes": 120,
      "status": "curated_internal_review_pending"
    },
    {
      "id": "BIOMAT-U01-ACT02",
      "title": "Actividad guiada: auditoría de datos de propiedades antes de comparar materiales",
      "purpose": "Aplicar Clases y propiedades con datos sintéticos, trazabilidad, controles, incertidumbre y límites explícitos.",
      "prerequisite_unit_ids": [],
      "instructions": [
        "Trabaja solo con una tabla sintética o con fuentes abiertas localizables; no uses datos de pacientes ni ensayos en personas.",
        "Antes de comparar números, escribe qué propiedad representa cada columna y qué modo de fallo o requisito ayuda a evaluar.",
        "Conserva unidad, método, temperatura, medio, orientación, estado del material y procedencia cuando estén disponibles.",
        "Marca como no comparable cualquier dato obtenido bajo condiciones incompatibles o cuya métrica no tenga el mismo significado físico entre familias.",
        "Distingue propiedad del material, geometría del componente, estado superficial y proceso de fabricación.",
        "Cierra con una tabla corregida y una lista de mediciones faltantes, no con un ranking forzado."
      ],
      "tasks": [
        "Diferencia módulo elástico, límite de fluencia, resistencia última, dureza y tenacidad a fractura mediante una pregunta de diseño que responda cada magnitud.",
        "Identifica dos pares de valores que no deberían compararse directamente por diferencias de temperatura, medio, orientación o método.",
        "Explica por qué un límite de fluencia puede ser no aplicable a una cerámica que fractura sin plasticidad apreciable.",
        "Clasifica ocho variables del escenario como propiedad del material, geometría, superficie o proceso.",
        "Detecta qué dato revela anisotropía en un compuesto y qué dirección de carga debe declararse.",
        "Recalcula un módulo específico E/ρ y explica qué decisión puede informar y cuáles no.",
        "Identifica un caso en el que una propiedad superficial sea relevante aunque el módulo volumétrico no cambie.",
        "Redacta una regla para decidir cuándo un dato bibliográfico es solo orientativo y cuándo es suficientemente comparable para el cribado.",
        "Propón una medición adicional para discriminar dos candidatos que siguen técnicamente empatados."
      ],
      "deliverables": [
        "Diccionario de propiedades con definición, unidad y modo de fallo relacionado.",
        "Tabla de comparabilidad con condiciones y fuentes.",
        "Lista de datos no comparables y razón de exclusión.",
        "Clasificación de variables por nivel del sistema.",
        "Lista priorizada de mediciones faltantes."
      ],
      "checking_criteria": [
        "Rigidez, resistencia, dureza y tenacidad permanecen diferenciadas.",
        "Ningún valor se compara sin conservar unidad y condición pertinente.",
        "Las métricas no equivalentes se declaran como no aplicables o no comparables.",
        "La anisotropía se vincula a una dirección explícita.",
        "La conclusión identifica evidencia faltante en lugar de inventar precisión.",
        "No se infiere seguridad clínica a partir de propiedades de material."
      ],
      "estimated_duration_minutes": 75,
      "status": "curated_internal_review_pending"
    },
    {
      "id": "BIOMAT-U01-ACT03",
      "title": "Actividad guiada: auditoría de una afirmación de biocompatibilidad",
      "purpose": "Aplicar Clases y propiedades con datos sintéticos, trazabilidad, controles, incertidumbre y límites explícitos.",
      "prerequisite_unit_ids": [],
      "instructions": [
        "Usa un escenario sintético y trata la palabra biocompatible como una afirmación que debe delimitarse, no como una propiedad binaria.",
        "Separa material constitutivo, componente, dispositivo final y uso previsto.",
        "Identifica tipo y duración de contacto, superficie expuesta, procesamiento y esterilización relevantes.",
        "Distingue evidencia previa del material de la evidencia necesaria para el dispositivo final.",
        "Clasifica cada conclusión como técnica, biológica, clínica o regulatoria y elimina saltos entre niveles.",
        "Conserva una versión antes-después de la afirmación y justifica cada corrección."
      ],
      "tasks": [
        "Reescribe «este polímero es biocompatible» especificando dispositivo, contacto, duración y alcance de la evidencia.",
        "Enumera cuatro cambios de fabricación o superficie que podrían impedir transferir automáticamente evidencia previa.",
        "Explica por qué un historial de uso puede informar una evaluación sin demostrar seguridad universal.",
        "Construye una tabla que separe composición conocida, posibles extractables o productos de degradación, superficie, contacto previsto y evidencia pendiente.",
        "Identifica qué afirmaciones pueden sostenerse en U1 y cuáles pertenecen a evaluación biológica, desempeño clínico o conformidad regulatoria posterior.",
        "Propón dos preguntas de riesgo que deberían responderse antes de diseñar ensayos biológicos específicos.",
        "Detecta una frase que convierta una preselección de material en recomendación clínica y corrígela.",
        "Redacta un cierre de máximo 120 palabras que conserve incertidumbre y siguiente evidencia necesaria."
      ],
      "deliverables": [
        "Afirmación original y versión corregida.",
        "Mapa material-componente-dispositivo-uso previsto.",
        "Tabla de evidencia disponible y pendiente.",
        "Clasificación de conclusiones por nivel técnico, biológico, clínico o regulatorio.",
        "Cierre acotado con siguiente paso explícito."
      ],
      "checking_criteria": [
        "Biocompatibilidad no aparece como propiedad absoluta o casilla sí/no.",
        "El dispositivo final y su contacto están explícitos.",
        "Se distinguen evidencia material y evaluación biológica del dispositivo.",
        "No se afirma seguridad, eficacia ni conformidad que no hayan sido evaluadas.",
        "La corrección conserva trazabilidad entre evidencia, límite y siguiente paso.",
        "La actividad no usa personas, animales ni muestras biológicas."
      ],
      "estimated_duration_minutes": 75,
      "status": "curated_internal_review_pending"
    }
  ],
  "assessment_file": "assessments/unit-01.json",
  "glossary_entry_ids": [
    "BIOMAT-G001",
    "BIOMAT-G002",
    "BIOMAT-G003",
    "BIOMAT-G004",
    "BIOMAT-G005",
    "BIOMAT-G006",
    "BIOMAT-G007",
    "BIOMAT-G008",
    "BIOMAT-G009",
    "BIOMAT-G010",
    "BIOMAT-G011",
    "BIOMAT-G012",
    "BIOMAT-G013",
    "BIOMAT-G014",
    "BIOMAT-G015",
    "BIOMAT-G016",
    "BIOMAT-G017",
    "BIOMAT-G018",
    "BIOMAT-G019",
    "BIOMAT-G020"
  ],
  "source_ids": [
    "biomaterials",
    "basics-of-biocompatibility-information-needed-for-assessment-by-the-fda",
    "use-of-international-standard-iso-10993-1-biological-evaluation-of-medical-devices",
    "recognized-consensus-standard-iso-10993-1",
    "on-the-mechanisms-of-biocompatibility",
    "biomaterials-been-there-done-that-and-evolving-into-the-future",
    "metallic-implant-biomaterials",
    "bioceramics-from-concept-to-clinic",
    "polymeric-biomaterials-for-medical-implants-and-devices",
    "performance-indices",
    "hip-prosthesis-nuno-nogueira"
  ],
  "claim_ids": [
    "BIOMAT-U01-C001",
    "BIOMAT-U01-C002",
    "BIOMAT-U01-C003",
    "BIOMAT-U01-C004"
  ],
  "media_ids": [
    "BIOMAT-U01-M01",
    "BIOMAT-U01-M02"
  ],
  "common_errors": [
    {
      "error": "Elegir primero una familia y justificarla después.",
      "correction": "Definir función, restricciones y objetivos antes de examinar candidatos para reducir sesgo de confirmación."
    },
    {
      "error": "Afirmar que el material con mayor resistencia es automáticamente el mejor biomaterial.",
      "correction": "Relacionar cada propiedad con un modo de fallo y considerar simultáneamente rigidez, tenacidad, desgaste, degradación, fabricación, superficie y uso."
    },
    {
      "error": "Confundir módulo elástico con resistencia.",
      "correction": "El módulo describe rigidez en un régimen definido; la resistencia se refiere a niveles de tensión asociados con fluencia, rotura u otro criterio."
    },
    {
      "error": "Confundir dureza con tenacidad a fractura.",
      "correction": "Tratar indentación y propagación de grieta como fenómenos diferentes y usar la propiedad que corresponda al modo de fallo."
    },
    {
      "error": "Comparar valores tabulados sin revisar unidades ni condiciones de ensayo.",
      "correction": "Registrar método, temperatura, medio, orientación, estado del material y rango antes de comparar."
    },
    {
      "error": "Usar una suma ponderada para compensar el incumplimiento de una restricción crítica.",
      "correction": "Aplicar cribado de restricciones primero y puntuar solo el conjunto factible."
    },
    {
      "error": "Marcar un material como biocompatible de forma absoluta.",
      "correction": "Describir evidencia en relación con dispositivo final, composición, superficie, contacto, duración, procesamiento y riesgos pertinentes."
    },
    {
      "error": "Presentar una preselección de U1 como recomendación clínica o regulatoria.",
      "correction": "Declarar que aún se requieren caracterización, evaluación de degradación, seguridad biológica, verificación del dispositivo y la evidencia que corresponda al uso real."
    }
  ],
  "biomedical_connections": [
    "La selección relaciona carga, geometría, fatiga, fractura, desgaste, densidad y estabilidad con el diseño de componentes implantables, sin inferir por sí sola seguridad clínica.",
    "Polímeros, cerámicas y compuestos permiten ajustar rigidez, degradación, porosidad y superficie, pero su elección requiere conectar esas propiedades con la función del constructo.",
    "Flexibilidad, fatiga, superficie, corrosión, recubrimientos y procesabilidad pueden dominar la selección según el componente y su contacto sanguíneo.",
    "Metales, cerámicas y polímeros pueden cumplir funciones diferentes de conductor, encapsulado, barrera o soporte, por lo que la selección es funcional y multicomponente.",
    "La evidencia de material informa la gestión de riesgos, pero la evaluación se vincula al dispositivo final, su contacto y duración y no a una etiqueta absoluta de biocompatibilidad."
  ],
  "editorial_notice": "Material educativo en estado review. La curación interna y los controles automáticos no constituyen revisión disciplinar externa, validación clínica, evaluación de conformidad ni recomendación de un material para un paciente o dispositivo real. Las actividades son sintéticas y no implican ensayos en personas.",
  "legacy_origin": "data/course_redevelopment/biomateriales/units/unit-01.json"
}
