Repository: jennerfeijoo/biomedicina

# CitoNauta: Explorando la Biomedicina

CitoNauta es una plataforma educativa abierta para explorar ciencias básicas, biología, medicina, ingeniería biomédica y sus dimensiones éticas y sociales.

> Explorar la vida desde dentro, con los ojos del conocimiento.

## Estado del catálogo

- 94 asignaturas en cuatro áreas académicas.
- 94 con material lectivo y actividades disponibles.
- 15 conservan marcadores de plantilla en 89 unidades y requieren reconstrucción disciplinar.
- 79 no contienen esos marcadores conocidos; esto no equivale a validación científica.
- 0 con registro completo de afirmaciones y localizadores.
- 0 con revisión IA validada para un alcance científico.

File: data/courses/biomateriales/units/unit-04.json
{
  "$schema": "../../../../schemas/academic/unit-v1.schema.json",
  "schema_version": "1.0",
  "id": "BIOMAT-U04",
  "course_id": "biomateriales",
  "order": 4,
  "slug": "degradacion-y-corrosion",
  "title": "Degradación y corrosión",
  "status": {
    "content": "complete",
    "sources": "traceable",
    "pedagogy": "complete",
    "multimedia": "complete",
    "internal_review": "pending",
    "external_review": "pending",
    "publication": "published_provisional"
  },
  "purpose": "Evaluar la estabilidad de biomateriales bajo condiciones mecánicas y químicas definidas distinguiendo corrosión electroquímica, pasivación y corrosión localizada, desgaste y tribocorrosión, degradación hidrolítica y erosión de polímeros, y liberación de iones, partículas u oligómeros; construir interpretaciones reproducibles con balances, controles y análisis de incertidumbre sin convertir ensayos acelerados o simulados en predicciones automáticas del comportamiento in vivo ni en conclusiones clínicas o regulatorias.",
  "prerequisite_unit_ids": [
    "BIOMAT-U03"
  ],
  "course_learning_outcome_ids": [
    "BIOMAT-LO04"
  ],
  "learning_outcomes": [
    {
      "id": "BIOMAT-U04-LO01",
      "statement": "Explicar la corrosión de biomateriales metálicos como un proceso electroquímico, distinguiendo oxidación, reducción, potencial de circuito abierto, pasivación, corriente de corrosión y formas uniformes, por picadura, en rendija y galvánicas."
    },
    {
      "id": "BIOMAT-U04-LO02",
      "statement": "Interpretar conceptualmente curvas de polarización y potenciales de ruptura o repasivación como evidencia de susceptibilidad bajo un protocolo definido, sin equiparar una sola prueba electroquímica con una velocidad de corrosión in vivo."
    },
    {
      "id": "BIOMAT-U04-LO03",
      "statement": "Distinguir desgaste abrasivo, adhesivo y por fretting y explicar la tribocorrosión como interacción acoplada entre procesos mecánicos y electroquímicos que puede producir pérdidas no aditivas."
    },
    {
      "id": "BIOMAT-U04-LO04",
      "statement": "Explicar degradación hidrolítica de polímeros mediante penetración de agua, escisión de cadenas, pérdida de masa molar, erosión superficial o en volumen, difusión, geometría y autocatalización, diferenciándola de simple disolución y de respuesta biológica."
    },
    {
      "id": "BIOMAT-U04-LO05",
      "statement": "Relacionar mecanismos de degradación con liberación de iones, partículas, moléculas u oligómeros y construir balances de material que declaren recuperación, normalización, límite de detección y fracción no contabilizada."
    },
    {
      "id": "BIOMAT-U04-LO06",
      "statement": "Diseñar un expediente sintético de estabilidad que compare condiciones nominales, aceleradas y de control, documente incertidumbre y determine qué evidencia debe pasar a U5 para caracterización detallada y a U6 para evaluación preclínica o regulatoria."
    }
  ],
  "topics": [
    {
      "id": "BIOMAT-U04-T01",
      "title": "Corrosión metálica, pasivación y susceptibilidad localizada",
      "key_points": [
        "Corrosión es un fenómeno del sistema material-entorno, no una etiqueta fija del metal.",
        "Pasivación reduce cinéticamente la reacción pero no implica corrosión cero.",
        "Picadura, rendija y acoplamiento galvánico requieren geometrías y condiciones específicas.",
        "Una curva de polarización informa susceptibilidad bajo un protocolo; no reproduce por sí sola el entorno in vivo ni predice desempeño clínico."
      ],
      "blocks": [
        {
          "id": "BIOMAT-U04-T01-EQ01",
          "type": "equation",
          "latex": "m=\\frac{M I t}{nF}"
        }
      ],
      "subtopics": [
        {
          "id": "BIOMAT-U04-T01-ST01",
          "title": "La corrosión de un biomaterial metálico es un proceso electroquímico en el que ocurren reacciones de o…",
          "blocks": [
            {
              "id": "BIOMAT-U04-T01-ST01-P01",
              "type": "paragraph",
              "text": "La corrosión de un biomaterial metálico es un proceso electroquímico en el que ocurren reacciones de oxidación y reducción acopladas. Para razonar con rigor se define primero el sistema: aleación y acabado superficial, solución, temperatura, aireación, pH, geometría, áreas expuestas y tiempo. El potencial medido no es una propiedad aislada e inmutable del metal, sino una variable del sistema electrodo-electrolito. Por ello una aleación que se comporta de manera estable en una solución puede cambiar de respuesta cuando varían composición del fluido, oxígeno, proteínas, rendijas, carga mecánica o estado superficial."
            }
          ]
        },
        {
          "id": "BIOMAT-U04-T01-ST02",
          "title": "Muchos metales usados en dispositivos biomédicos dependen de una película pasiva que reduce la velocid…",
          "blocks": [
            {
              "id": "BIOMAT-U04-T01-ST02-P01",
              "type": "paragraph",
              "text": "Muchos metales usados en dispositivos biomédicos dependen de una película pasiva que reduce la velocidad de reacción al separar cinéticamente el metal del entorno. Pasivación no significa ausencia absoluta de corrosión. La película puede presentar defectos, disolverse, repararse o romperse localmente. El comportamiento depende del material, la química del medio y la historia superficial. Esta idea es central para interpretar titanio, aceros inoxidables, aleaciones de cobalto y otras familias sin asumir que la palabra pasivo equivale a químicamente inerte."
            }
          ]
        },
        {
          "id": "BIOMAT-U04-T01-ST03",
          "title": "La corrosión uniforme distribuye el ataque de forma relativamente homogénea, mientras que la corrosión…",
          "blocks": [
            {
              "id": "BIOMAT-U04-T01-ST03-P01",
              "type": "paragraph",
              "text": "La corrosión uniforme distribuye el ataque de forma relativamente homogénea, mientras que la corrosión localizada concentra daño en zonas particulares. La picadura puede iniciarse tras una ruptura local de la película pasiva; la corrosión en rendija aparece en geometrías confinadas donde cambian transporte y química local; la corrosión galvánica requiere contacto eléctrico entre materiales con comportamientos electroquímicos distintos dentro de un electrolito. La clasificación ayuda a formular hipótesis, pero en un dispositivo real pueden coexistir mecanismos y cambiar con el tiempo."
            }
          ]
        },
        {
          "id": "BIOMAT-U04-T01-ST04",
          "title": "Una curva de polarización relaciona corriente y potencial durante un protocolo electroquímico.",
          "blocks": [
            {
              "id": "BIOMAT-U04-T01-ST04-P01",
              "type": "paragraph",
              "text": "Una curva de polarización relaciona corriente y potencial durante un protocolo electroquímico. Puede revelar regiones pasivas, aumento de corriente asociado con ruptura y comportamiento durante el barrido inverso, pero la interpretación depende del método, área, referencia, velocidad de barrido y acondicionamiento. ASTM F2129-25 emplea polarización potenciodinámica cíclica para comparar susceptibilidad a corrosión de pequeños dispositivos metálicos en su forma y acabado finales. El propio estándar advierte que las condiciones se diseñan para provocar deterioro y que pueden no ocurrir in vivo, además de no incorporar células ni proteínas."
            }
          ]
        },
        {
          "id": "BIOMAT-U04-T01-ST05",
          "title": "El potencial de corrosión, el potencial de ruptura y una densidad de corriente no son sinónimos de seg…",
          "blocks": [
            {
              "id": "BIOMAT-U04-T01-ST05-P01",
              "type": "paragraph",
              "text": "El potencial de corrosión, el potencial de ruptura y una densidad de corriente no son sinónimos de seguridad ni de vida útil. Un potencial de ruptura más alto bajo el mismo protocolo puede apoyar menor susceptibilidad relativa a ruptura localizada, pero no garantiza superioridad clínica. ISO 10993-15:2019 añade otra capa: cuando la degradación metálica importa para evaluación biológica, los productos de degradación deben identificarse y cuantificarse de manera apropiada. La unidad, por tanto, conecta electroquímica con material liberado sin saltar directamente a efecto biológico, que se estudió en U3."
            }
          ]
        }
      ]
    },
    {
      "id": "BIOMAT-U04-T02",
      "title": "Desgaste, fretting y tribocorrosión como degradación acoplada",
      "key_points": [
        "El mecanismo de desgaste requiere contexto de contacto; una masa perdida no identifica por sí sola abrasión, adhesión o fatiga.",
        "Fretting puede romper películas pasivas de manera repetida y acoplarse con corrosión.",
        "Tribocorrosión admite interacción no aditiva entre procesos mecánicos y electroquímicos.",
        "Partículas, iones y masa no recuperada son fracciones distintas que deben cuantificarse o declararse pendientes."
      ],
      "blocks": [
        {
          "id": "BIOMAT-U04-T02-EQ01",
          "type": "equation",
          "latex": "V=k\\frac{WL}{H}"
        },
        {
          "id": "BIOMAT-U04-T02-EQ02",
          "type": "equation",
          "latex": "T=W_0+C_0+S"
        }
      ],
      "subtopics": [
        {
          "id": "BIOMAT-U04-T02-ST01",
          "title": "Desgaste es pérdida o modificación progresiva de una superficie por contacto y movimiento relativo.",
          "blocks": [
            {
              "id": "BIOMAT-U04-T02-ST01-P01",
              "type": "paragraph",
              "text": "Desgaste es pérdida o modificación progresiva de una superficie por contacto y movimiento relativo. En biomateriales pueden intervenir mecanismos adhesivos, abrasivos, fatiga superficial, fretting y otros procesos. El mecanismo no se deduce solo de la masa perdida: requiere relacionar geometría de contacto, carga, amplitud de movimiento, dureza, lubricación, rugosidad y evidencia de superficie. U5 desarrollará con más detalle las técnicas para caracterizar huellas, partículas y química; aquí el objetivo es construir el modelo causal de degradación."
            }
          ]
        },
        {
          "id": "BIOMAT-U04-T02-ST02",
          "title": "El fretting ocurre con movimientos oscilatorios de pequeña amplitud en una interfaz cargada.",
          "blocks": [
            {
              "id": "BIOMAT-U04-T02-ST02-P01",
              "type": "paragraph",
              "text": "El fretting ocurre con movimientos oscilatorios de pequeña amplitud en una interfaz cargada. Es relevante en uniones modulares, tornillos, placas y otras conexiones donde micromovimiento puede dañar una película pasiva. Cuando el medio es corrosivo, la remoción mecánica de la película expone material reactivo y la repasivación compite con nuevos eventos de ruptura. Este acoplamiento ayuda a explicar por qué un material con buena resistencia a corrosión estática puede liberar más material bajo contacto mecánico."
            }
          ]
        },
        {
          "id": "BIOMAT-U04-T02-ST03",
          "title": "Tribocorrosión describe la interacción simultánea entre desgaste y corrosión.",
          "blocks": [
            {
              "id": "BIOMAT-U04-T02-ST03-P01",
              "type": "paragraph",
              "text": "Tribocorrosión describe la interacción simultánea entre desgaste y corrosión. ASTM G119-09(2021) enfatiza que la pérdida total puede diferir de la simple suma de una contribución mecánica y una electroquímica porque cada proceso modifica al otro. Por ejemplo, abrasión puede eliminar película pasiva y aumentar disolución; a su vez, corrosión puede cambiar la superficie y facilitar desprendimiento. Por eso un experimento combinado necesita condiciones mecánicas, electroquímicas y controles que permitan estimar interacción."
            }
          ]
        },
        {
          "id": "BIOMAT-U04-T02-ST04",
          "title": "La ecuación de Archard puede servir como modelo pedagógico para una contribución de desgaste idealizad…",
          "blocks": [
            {
              "id": "BIOMAT-U04-T02-ST04-P01",
              "type": "paragraph",
              "text": "La ecuación de Archard puede servir como modelo pedagógico para una contribución de desgaste idealizada: el volumen perdido aumenta con carga normal y distancia de deslizamiento y disminuye con dureza, mediante un coeficiente empírico k. En biomateriales reales k no es una constante universal: depende del par de materiales, ambiente, régimen de contacto y mecanismo. Usar la ecuación para extrapolar desde una probeta hasta una articulación o implante sin validar el régimen sería una sobreinterpretación."
            }
          ]
        },
        {
          "id": "BIOMAT-U04-T02-ST05",
          "title": "Partículas de desgaste, iones disueltos y productos mixtos deben diferenciarse porque tamaño, forma, q…",
          "blocks": [
            {
              "id": "BIOMAT-U04-T02-ST05-P01",
              "type": "paragraph",
              "text": "Partículas de desgaste, iones disueltos y productos mixtos deben diferenciarse porque tamaño, forma, química y vía de liberación condicionan su interpretación posterior. La masa total perdida tampoco indica cuánta fracción permanece adherida, queda en el fluido o escapa del sistema experimental. Una comparación reproducible declara área, carga, ciclos o distancia, medio, temperatura y criterio de recuperación; si no puede cerrar el balance, informa explícitamente la fracción no recuperada en lugar de asignarla a un mecanismo por intuición."
            }
          ]
        }
      ]
    },
    {
      "id": "BIOMAT-U04-T03",
      "title": "Degradación de polímeros: hidrólisis, escisión de cadenas y erosión",
      "key_points": [
        "La escisión de cadenas puede preceder a la pérdida de masa; masa molar, masa y propiedades mecánicas no son equivalentes.",
        "Erosión superficial y en volumen son patrones dependientes de reacción, difusión y geometría.",
        "Autocatalización y microambientes internos pueden acelerar o espacialmente heterogeneizar la degradación.",
        "Un ensayo acelerado solo es interpretable si conserva mecanismos relevantes; aumentar temperatura no garantiza una equivalencia temporal simple."
      ],
      "blocks": [
        {
          "id": "BIOMAT-U04-T03-EQ01",
          "type": "equation",
          "latex": "M_n(t)=M_{n,0}e^{-kt}"
        }
      ],
      "subtopics": [
        {
          "id": "BIOMAT-U04-T03-ST01",
          "title": "En polímeros hidrolíticamente degradables, el agua puede penetrar el material y romper enlaces suscept…",
          "blocks": [
            {
              "id": "BIOMAT-U04-T03-ST01-P01",
              "type": "paragraph",
              "text": "En polímeros hidrolíticamente degradables, el agua puede penetrar el material y romper enlaces susceptibles, reduciendo la longitud de cadena y la masa molar antes de que aparezca una pérdida de masa macroscópica importante. Por esta razón, masa inicial y final no bastan para describir la evolución. Un material puede conservar casi toda su masa mientras pierde masa molar, resistencia o integridad. ASTM F1635-24 recomienda seguir cambios de masa, masa molar y propiedades estructurales o mecánicas de polímeros hidrolíticamente degradables bajo condiciones in vitro apropiadas."
            }
          ]
        },
        {
          "id": "BIOMAT-U04-T03-ST02",
          "title": "Erosión en volumen y erosión superficial describen patrones límite.",
          "blocks": [
            {
              "id": "BIOMAT-U04-T03-ST02-P01",
              "type": "paragraph",
              "text": "Erosión en volumen y erosión superficial describen patrones límite. En erosión en volumen, la penetración de agua es suficientemente rápida respecto de la ruptura química como para que el interior también degrade; en erosión superficial, la pérdida se concentra cerca de la interfaz porque la penetración o reacción efectiva mantiene un frente superficial. Los materiales reales pueden mostrar comportamientos intermedios y dependientes de geometría. Espesor, porosidad, cristalinidad, temperatura y transporte de productos alteran la relación entre escisión química y pérdida física."
            }
          ]
        },
        {
          "id": "BIOMAT-U04-T03-ST03",
          "title": "La hidrólisis de poliésteres y otros polímeros puede generar productos ácidos que quedan transitoriame…",
          "blocks": [
            {
              "id": "BIOMAT-U04-T03-ST03-P01",
              "type": "paragraph",
              "text": "La hidrólisis de poliésteres y otros polímeros puede generar productos ácidos que quedan transitoriamente atrapados dentro del material y aceleran reacciones adicionales. Esta autocatalización crea microambientes cuya química difiere del fluido externo. La revisión de Brito, Andrianov y Sukhishvili destaca que difusión, geometría y microambientes pueden dominar el comportamiento del sólido incluso cuando la reactividad química se conoce. Por ello una constante cinética aparente obtenida en solución no se transfiere automáticamente a una pieza gruesa."
            }
          ]
        },
        {
          "id": "BIOMAT-U04-T03-ST04",
          "title": "Un decaimiento exponencial de masa molar puede usarse como aproximación pedagógica en un intervalo lim…",
          "blocks": [
            {
              "id": "BIOMAT-U04-T03-ST04-P01",
              "type": "paragraph",
              "text": "Un decaimiento exponencial de masa molar puede usarse como aproximación pedagógica en un intervalo limitado, pero no es una ley universal de degradación. Si los datos muestran cambios de pendiente, retraso por inducción, autocatalización o heterogeneidad espacial, el modelo debe abandonarse o ampliarse. La pregunta correcta no es si una curva ajusta visualmente, sino qué mecanismo, rango y variable representa y qué observación la refutaría."
            }
          ]
        },
        {
          "id": "BIOMAT-U04-T03-ST05",
          "title": "ISO 10993-13:2010 sigue siendo la edición publicada para identificación y cuantificación de productos…",
          "blocks": [
            {
              "id": "BIOMAT-U04-T03-ST05-P01",
              "type": "paragraph",
              "text": "ISO 10993-13:2010 sigue siendo la edición publicada para identificación y cuantificación de productos de degradación de dispositivos poliméricos no reabsorbibles por alteración química; describe ensayos acelerados de cribado y ensayos en tiempo real en ambiente simulado. Su futura edición 3 está en desarrollo y todavía no sustituye a la edición publicada. La norma actual excluye de su alcance la degradación inducida por estrés mecánico, desgaste, radiación electromagnética o factores biológicos; esas fronteras son una advertencia útil contra mezclar mecanismos bajo una sola etiqueta."
            }
          ]
        }
      ]
    },
    {
      "id": "BIOMAT-U04-T04",
      "title": "Productos liberados, balance de masa y límites del envejecimiento acelerado",
      "key_points": [
        "Mecanismo de degradación y producto liberado son eslabones distintos que deben conectarse con evidencia.",
        "Un balance incompleto se reporta como tal; no se rellena la masa faltante con una explicación no medida.",
        "Normalizar por área, masa, volumen, tiempo o ciclos cambia la pregunta y debe justificarse.",
        "Acelerado no significa automáticamente equivalente a tiempo real; debe preservarse el mecanismo relevante antes de extrapolar."
      ],
      "blocks": [
        {
          "id": "BIOMAT-U04-T04-EQ01",
          "type": "equation",
          "latex": "f_rec=m_rec/m_loss"
        },
        {
          "id": "BIOMAT-U04-T04-EQ02",
          "type": "equation",
          "latex": "R_A=\\frac{m_{liberada}}{A t}"
        }
      ],
      "subtopics": [
        {
          "id": "BIOMAT-U04-T04-ST01",
          "title": "La degradación se vuelve relevante para una evaluación de estabilidad cuando se conecta el mecanismo c…",
          "blocks": [
            {
              "id": "BIOMAT-U04-T04-ST01-P01",
              "type": "paragraph",
              "text": "La degradación se vuelve relevante para una evaluación de estabilidad cuando se conecta el mecanismo con productos identificables y una escala de exposición. En metales pueden aparecer iones, óxidos, complejos y partículas; en polímeros, monómeros, oligómeros y productos de escisión; en cerámicas, disolución o partículas según el sistema. U4 no asigna automáticamente toxicidad o beneficio a esos productos: U3 enseñó que la respuesta biológica requiere endpoints y contexto. Aquí se pregunta qué se libera, cuánto, cuándo y bajo qué mecanismo."
            }
          ]
        },
        {
          "id": "BIOMAT-U04-T04-ST02",
          "title": "Un balance de masa obliga a distinguir masa perdida por el espécimen, masa recuperada en el medio, mas…",
          "blocks": [
            {
              "id": "BIOMAT-U04-T04-ST02-P01",
              "type": "paragraph",
              "text": "Un balance de masa obliga a distinguir masa perdida por el espécimen, masa recuperada en el medio, masa adherida a superficies del sistema y fracción no contabilizada. La concentración de un producto necesita denominador: volumen de medio, área expuesta, masa inicial, tiempo o número de ciclos, según la pregunta. Reportar solamente microgramos por mililitro sin geometría ni tiempo impide comparar dispositivos de tamaños o protocolos distintos."
            }
          ]
        },
        {
          "id": "BIOMAT-U04-T04-ST03",
          "title": "La fracción recuperada puede calcularse con un cociente simple, pero su interpretación depende de qué…",
          "blocks": [
            {
              "id": "BIOMAT-U04-T04-ST03-P01",
              "type": "paragraph",
              "text": "La fracción recuperada puede calcularse con un cociente simple, pero su interpretación depende de qué representa el denominador. Si el denominador es masa perdida del espécimen, una recuperación del 70 % significa que el 30 % no fue contabilizado por el método elegido; no significa que haya desaparecido. Límites de detección, adsorción a recipientes, partículas no muestreadas y especies químicas no medidas pueden explicar parte de la discrepancia. La incertidumbre del balance debe acompañar la conclusión."
            }
          ]
        },
        {
          "id": "BIOMAT-U04-T04-ST04",
          "title": "El envejecimiento acelerado es útil cuando permite obtener evidencia en menos tiempo sin cambiar de fo…",
          "blocks": [
            {
              "id": "BIOMAT-U04-T04-ST04-P01",
              "type": "paragraph",
              "text": "El envejecimiento acelerado es útil cuando permite obtener evidencia en menos tiempo sin cambiar de forma relevante el mecanismo que se pretende estudiar. Esta condición no puede asumirse. Temperatura, pH, concentración de especies reactivas o carga mecánica pueden introducir mecanismos que no dominan en servicio. ASTM F1635-24 advierte que la carga y el flujo pueden modificar la degradación de polímeros absorbibles y que el acondicionamiento hidrolítico sin carga no representa necesariamente las condiciones reales de uso."
            }
          ]
        },
        {
          "id": "BIOMAT-U04-T04-ST05",
          "title": "El producto final de U4 es un expediente de estabilidad mecanística, no una autorización del dispositivo.",
          "blocks": [
            {
              "id": "BIOMAT-U04-T04-ST05-P01",
              "type": "paragraph",
              "text": "El producto final de U4 es un expediente de estabilidad mecanística, no una autorización del dispositivo. Debe indicar material y condición, mecanismo supuesto, variables medidas, controles, productos recuperados, balance, análisis de sensibilidad, fallos de extrapolación y siguiente evidencia. La identificación instrumental detallada de superficies y productos se desarrolla en U5; la traducción del expediente a un plan de evaluación preclínica, esterilización, riesgo o conformidad se reserva para U6."
            }
          ]
        }
      ]
    }
  ],
  "examples": [
    {
      "id": "BIOMAT-U04-EX01",
      "title": "Comparar dos curvas de polarización sin convertirlas en pronóstico clínico",
      "scenario": "Dos dispositivos metálicos sintéticos A y B se ensayan con el mismo protocolo. A muestra aumento brusco de corriente a +0.62 V y B a +0.88 V respecto de la misma referencia; el barrido inverso de ambos muestra histéresis.",
      "reasoning_steps": [
        "Confirmar que solución, temperatura, referencia, área y velocidad de barrido son comparables.",
        "Identificar el evento de aumento de corriente sin llamarlo automáticamente velocidad de corrosión in vivo.",
        "Comparar susceptibilidad relativa a ruptura bajo el protocolo.",
        "Usar la histéresis como evidencia adicional que requiere interpretación dentro del método.",
        "Registrar que células, proteínas, cargas y otras condiciones de servicio no fueron modeladas."
      ],
      "interpretation": "B soportó un potencial mayor antes del evento de ruptura bajo ese protocolo; la evidencia apoya una comparación de susceptibilidad electroquímica, no una declaración de superioridad clínica.",
      "limitations": "No extrapolar el ejemplo a seguridad, eficacia clínica o conformidad regulatoria fuera de su alcance."
    },
    {
      "id": "BIOMAT-U04-EX02",
      "title": "Acoplamiento galvánico y razón de áreas",
      "scenario": "Un conjunto sintético compara un tornillo pequeño de aleación X conectado eléctricamente a una placa mucho mayor de aleación Y dentro del mismo electrolito.",
      "reasoning_steps": [
        "Definir qué superficies están eléctricamente conectadas y expuestas.",
        "Comparar potenciales medidos por separado como indicio, no como resultado final.",
        "Reconocer que la razón de áreas puede concentrar corriente sobre el componente anódico pequeño.",
        "Proponer un control sin contacto eléctrico entre los materiales.",
        "Limitar la conclusión a la geometría y solución evaluadas."
      ],
      "interpretation": "El riesgo galvánico no depende solo de los nombres de las aleaciones; el acoplamiento, el área y el entorno forman parte del mecanismo.",
      "limitations": "No extrapolar el ejemplo a seguridad, eficacia clínica o conformidad regulatoria fuera de su alcance."
    },
    {
      "id": "BIOMAT-U04-EX03",
      "title": "Separar desgaste, corrosión e interacción en tribocorrosión",
      "scenario": "Un ensayo sintético obtiene 0.8 mg de pérdida en desgaste mecánico sin polarización, 0.3 mg equivalente en condición electroquímica sin deslizamiento y 1.6 mg en condición combinada.",
      "reasoning_steps": [
        "Definir W0=0.8 mg y C0=0.3 mg como controles del mismo intervalo.",
        "Calcular la suma independiente de 1.1 mg.",
        "Comparar con la pérdida combinada de 1.6 mg.",
        "Estimar S=0.5 mg como componente de interacción bajo este esquema.",
        "No interpretar S como un mecanismo molecular único sin evidencia adicional."
      ],
      "interpretation": "La condición combinada muestra una pérdida 0.5 mg mayor que la suma de controles; existe evidencia de interacción neta bajo el protocolo.",
      "limitations": "No extrapolar el ejemplo a seguridad, eficacia clínica o conformidad regulatoria fuera de su alcance."
    },
    {
      "id": "BIOMAT-U04-EX04",
      "title": "Pérdida de masa molar antes de pérdida de masa en un polímero",
      "scenario": "Un polímero sintético conserva 98 % de su masa a semana 4, pero su masa molar promedio numérica cae a 55 % y su resistencia a tracción a 62 %.",
      "reasoning_steps": [
        "Separar masa de la muestra, masa molar y propiedad mecánica.",
        "Reconocer que escisión de cadenas puede ocurrir antes de que fragmentos solubles abandonen el material.",
        "Comparar el patrón con una hipótesis de erosión en volumen.",
        "Buscar evidencia espacial y de productos antes de confirmar mecanismo.",
        "Evitar llamar estable al material basándose solo en masa restante."
      ],
      "interpretation": "La masa casi constante no demuestra estabilidad molecular ni funcional; el conjunto es compatible con degradación interna previa a una pérdida masiva de material.",
      "limitations": "No extrapolar el ejemplo a seguridad, eficacia clínica o conformidad regulatoria fuera de su alcance."
    },
    {
      "id": "BIOMAT-U04-EX05",
      "title": "Balance de productos en ensayo acelerado",
      "scenario": "Una muestra pierde 12.0 mg. El análisis recupera 5.5 mg de productos disueltos y 3.1 mg de partículas; 0.8 mg quedan adheridos al recipiente según un lavado de recuperación.",
      "reasoning_steps": [
        "Sumar las fracciones medidas: 9.4 mg.",
        "Calcular fracción recuperada 9.4/12.0.",
        "Registrar 2.6 mg como masa no contabilizada, no como producto inexistente.",
        "Evaluar límites de detección, muestreo y adsorción adicional como fuentes de discrepancia.",
        "Comparar el perfil acelerado con tiempo real antes de extrapolar."
      ],
      "interpretation": "Se recuperó aproximadamente 78 % de la masa perdida; el 22 % restante es una incertidumbre del balance que limita cualquier afirmación sobre composición total de productos.",
      "limitations": "No extrapolar el ejemplo a seguridad, eficacia clínica o conformidad regulatoria fuera de su alcance."
    }
  ],
  "activities": [
    {
      "id": "BIOMAT-U04-ACT01",
      "title": "Actividad guiada: mapa de corrosión de un implante metálico sintético",
      "purpose": "Aplicar Degradación y corrosión con datos sintéticos, trazabilidad, controles, incertidumbre y límites explícitos.",
      "prerequisite_unit_ids": [
        "BIOMAT-U03"
      ],
      "instructions": [
        "Usa exclusivamente las curvas y tablas sintéticas proporcionadas; no realices ensayos electroquímicos reales.",
        "Identifica material, acabado, solución, temperatura, referencia y área de cada condición antes de comparar.",
        "Marca potencial de circuito abierto, región pasiva y evento de aumento de corriente cuando estén presentes.",
        "Compara dos dispositivos solo si el protocolo es equivalente.",
        "Clasifica cuatro escenarios geométricos como candidatos a picadura, rendija, galvánica o ausencia de evidencia suficiente.",
        "Calcula una masa Faradaica solo en el caso didáctico donde se proporcionan corriente, valencia y eficiencia asumida.",
        "Formula una explicación alternativa para una diferencia de corriente.",
        "Redacta una conclusión que distinga susceptibilidad electroquímica de comportamiento in vivo."
      ],
      "tasks": [
        "¿Qué variables deben coincidir antes de comparar dos curvas?",
        "¿Qué diferencia hay entre potencial de circuito abierto y potencial de ruptura?",
        "¿Un potencial de ruptura mayor demuestra menor corrosión general?",
        "¿Qué geometría favorece una rendija?",
        "¿Qué condiciones son necesarias para corrosión galvánica?",
        "¿Qué significa una película pasiva?",
        "¿Por qué pasivo no significa inerte?",
        "¿Qué supuesto requiere la relación de Faraday?",
        "¿Qué dato del protocolo ASTM F2129-25 limita extrapolación in vivo?",
        "¿Qué variable biológica no está representada por el electrolito artificial?",
        "¿Qué resultado refutaría tu explicación principal?",
        "¿Qué afirmación excedería la evidencia?"
      ],
      "deliverables": [
        "Tabla de condiciones comparables.",
        "Curvas anotadas.",
        "Mapa de mecanismos por escenario.",
        "Cálculo Faradaico didáctico con supuestos.",
        "Explicación alternativa.",
        "Lista de límites.",
        "Conclusión de máximo 120 palabras."
      ],
      "checking_criteria": [
        "No se confunde potencial con velocidad de corrosión.",
        "Se declara la referencia electroquímica.",
        "Se reconoce que pasivación no implica corrosión cero.",
        "Los mecanismos localizados se vinculan con geometría y entorno.",
        "El cálculo declara valencia y eficiencia asumida.",
        "No se extrapola ASTM F2129-25 a seguridad clínica.",
        "La explicación alternativa es comprobable.",
        "La conclusión conserva el protocolo.",
        "Se identifica al menos una fuente de incertidumbre.",
        "No se realizan ensayos reales."
      ],
      "estimated_duration_minutes": 120,
      "status": "curated_internal_review_pending"
    },
    {
      "id": "BIOMAT-U04-ACT02",
      "title": "Actividad guiada: descomponer una señal de tribocorrosión",
      "purpose": "Aplicar Degradación y corrosión con datos sintéticos, trazabilidad, controles, incertidumbre y límites explícitos.",
      "prerequisite_unit_ids": [
        "BIOMAT-U03"
      ],
      "instructions": [
        "Trabaja con un dataset sintético de pérdida mecánica, pérdida electroquímica y condición combinada.",
        "Verifica que carga, distancia, tiempo, medio y área sean comparables.",
        "Calcula la suma de contribuciones aisladas y el término de interacción S.",
        "Repite el cálculo para tres cargas y grafica la fracción atribuible a interacción.",
        "Distingue masa de partículas, masa disuelta y masa no recuperada.",
        "Propón un control capaz de detectar daño por fretting sin corrosión impuesta.",
        "Formula una hipótesis sobre ruptura y repasivación de película pasiva.",
        "Concluye sin atribuir S a un mecanismo único no medido."
      ],
      "tasks": [
        "Calcula W0, C0, T y S para cada condición.",
        "¿S es siempre positiva?",
        "¿Qué significa que S cambie con carga?",
        "¿La suma de partículas e iones cierra el balance?",
        "¿Qué parte no fue recuperada?",
        "¿Qué variable distingue fretting de deslizamiento amplio?",
        "¿Cómo puede el desgaste modificar corrosión?",
        "¿Cómo puede la corrosión modificar desgaste?",
        "¿Qué dato adicional pedirías a U5?",
        "¿Qué afirmación clínica sería injustificada?"
      ],
      "deliverables": [
        "Tabla W0-C0-S.",
        "Gráfico de interacción frente a carga.",
        "Balance de productos.",
        "Hipótesis mecanística.",
        "Control adicional.",
        "Conclusión proporcional."
      ],
      "checking_criteria": [
        "Las condiciones de los controles son comparables.",
        "S se calcula y no se presupone.",
        "Partículas e iones se mantienen separados.",
        "Se reporta masa faltante.",
        "La hipótesis de película pasiva se identifica como inferencia.",
        "U5 recibe la caracterización instrumental pendiente."
      ],
      "estimated_duration_minutes": 75,
      "status": "curated_internal_review_pending"
    },
    {
      "id": "BIOMAT-U04-ACT03",
      "title": "Actividad integradora: expediente sintético de estabilidad de un biomaterial",
      "purpose": "Aplicar Degradación y corrosión con datos sintéticos, trazabilidad, controles, incertidumbre y límites explícitos.",
      "prerequisite_unit_ids": [
        "BIOMAT-U03"
      ],
      "instructions": [
        "Elige uno de dos escenarios sintéticos: componente metálico modular o componente polimérico degradable.",
        "Define uso previsto, carga mecánica, fluido, temperatura y duración del escenario solo como condiciones del modelo educativo.",
        "Construye una línea temporal con al menos tres variables de estabilidad.",
        "Compara condición nominal, control y condición acelerada.",
        "Calcula una métrica de liberación normalizada y un balance de masa cuando los datos lo permitan.",
        "Evalúa si la condición acelerada conserva el mismo patrón mecanístico que la condición nominal.",
        "Identifica evidencia que corresponde a U5 y decisiones que corresponden a U6.",
        "Redacta la siguiente prueba necesaria en lugar de una aprobación de desempeño o seguridad."
      ],
      "tasks": [
        "¿Cuál es el mecanismo primario propuesto?",
        "¿Qué dato es observación directa y cuál es inferencia?",
        "¿La masa y la masa molar cuentan la misma historia?",
        "¿La condición acelerada cambia la secuencia de eventos?",
        "¿Qué variable está normalizada por área o tiempo?",
        "¿El balance de masa cierra?",
        "¿Qué producto de degradación no fue identificado?",
        "¿Qué incertidumbre domina la conclusión?",
        "¿Qué técnica de U5 sería necesaria para caracterizar el producto?",
        "¿Qué decisión de U6 no puede tomarse todavía?"
      ],
      "deliverables": [
        "Ficha de escenario.",
        "Línea temporal de estabilidad.",
        "Matriz observación–inferencia.",
        "Cálculo de liberación o balance.",
        "Comparación nominal–acelerada.",
        "Lista de evidencia U5/U6 pendiente.",
        "Conclusión y siguiente prueba."
      ],
      "checking_criteria": [
        "El mecanismo está explícito y es falsable.",
        "Se distinguen observaciones de inferencias.",
        "La aceleración no se trata como equivalencia automática.",
        "El balance declara fracción no recuperada.",
        "La normalización tiene denominador justificado.",
        "No se afirma desempeño in vivo.",
        "No se afirma seguridad clínica o conformidad.",
        "U5 y U6 conservan sus fronteras curriculares."
      ],
      "estimated_duration_minutes": 75,
      "status": "curated_internal_review_pending"
    }
  ],
  "assessment_file": "assessments/unit-04.json",
  "glossary_entry_ids": [
    "BIOMAT-G062",
    "BIOMAT-G063",
    "BIOMAT-G064",
    "BIOMAT-G065",
    "BIOMAT-G066",
    "BIOMAT-G067",
    "BIOMAT-G068",
    "BIOMAT-G069",
    "BIOMAT-G070",
    "BIOMAT-G071",
    "BIOMAT-G072",
    "BIOMAT-G073",
    "BIOMAT-G074",
    "BIOMAT-G075",
    "BIOMAT-G076",
    "BIOMAT-G077",
    "BIOMAT-G078",
    "BIOMAT-G079",
    "BIOMAT-G080",
    "BIOMAT-G081",
    "BIOMAT-G082",
    "BIOMAT-G083",
    "BIOMAT-G084",
    "BIOMAT-G085",
    "BIOMAT-G086",
    "BIOMAT-G087",
    "BIOMAT-G088",
    "BIOMAT-G089"
  ],
  "source_ids": [
    "iso-10993-15-2019-biological-evaluation-of-medical-devices-part-15-identification-and-quantification-of-degrad",
    "iso-10993-13-2010-biological-evaluation-of-medical-devices-part-13-identification-and-quantification-of-degrad",
    "iso-awi-10993-13-edition-3-under-development",
    "astm-f2129-25-cyclic-potentiodynamic-polarization-measurements-to-determine-the-corrosion-susceptibility-of-sm",
    "astm-g119-09-2021-standard-guide-for-determining-synergism-between-wear-and-corrosion",
    "astm-f1635-24-in-vitro-degradation-testing-of-hydrolytically-degradable-polymer-resins-and-fabricated-forms-fo",
    "the-progress-in-tribocorrosion-research-2010-21-focused-on-the-orthopedics-and-dental-implants",
    "factors-controlling-degradation-of-biologically-relevant-synthetic-polymers-in-solution-and-solid-state",
    "biological-response-to-tribocorrosion-in-metallic-implants-a-systematic-scoping-review",
    "effect-of-surface-treatments-of-titanium-implant-alloys-on-tribocorrosion-systematic-review-and-meta-analysis"
  ],
  "claim_ids": [
    "BIOMAT-U04-C001",
    "BIOMAT-U04-C002",
    "BIOMAT-U04-C003",
    "BIOMAT-U04-C004"
  ],
  "media_ids": [
    "BIOMAT-U04-M01"
  ],
  "common_errors": [
    {
      "error": "Confundir potencial de corrosión con velocidad de corrosión.",
      "correction": "El potencial describe una condición electroquímica; una tasa requiere información de corriente, área, reacciones y método apropiados."
    },
    {
      "error": "Interpretar un potencial de ruptura alto como garantía de seguridad in vivo.",
      "correction": "Limitar la conclusión a susceptibilidad relativa bajo el protocolo y declarar diferencias entre electrolito de ensayo y entorno biológico."
    },
    {
      "error": "Afirmar que un metal pasivado no se corroe.",
      "correction": "Describir pasivación como reducción cinética y considerar ruptura, reparación y disolución de la película."
    },
    {
      "error": "Suponer que pérdida por tribocorrosión es siempre desgaste más corrosión sin interacción.",
      "correction": "Medir o estimar controles aislados y un término de interacción; no presuponer su signo."
    },
    {
      "error": "Usar recuento de partículas como sustituto de masa total liberada.",
      "correction": "Distinguir número, tamaño, forma, masa, composición y fracción disuelta."
    },
    {
      "error": "Declarar equivalente un ensayo acelerado porque ocurre más rápido.",
      "correction": "Comprobar que el mecanismo y la secuencia de eventos relevantes se preservan antes de extrapolar tiempo."
    },
    {
      "error": "Usar pérdida de masa como única medida de degradación polimérica.",
      "correction": "Seguir también masa molar, propiedades y productos, porque escisión de cadenas puede preceder a la pérdida de masa."
    },
    {
      "error": "Equiparar biodegradación con biocompatibilidad.",
      "correction": "Degradación describe transformación del material; respuesta biológica y seguridad requieren evidencia independiente y contexto de uso."
    },
    {
      "error": "Reportar concentración liberada sin área, masa, tiempo o volumen de referencia.",
      "correction": "Elegir y declarar un denominador coherente con la pregunta para permitir comparación reproducible."
    },
    {
      "error": "Ignorar la masa no recuperada en un balance.",
      "correction": "Informar explícitamente la fracción no contabilizada y explorar recuperación, límites de detección y adsorción al sistema."
    },
    {
      "error": "Atribuir toda diferencia de corrosión a composición de aleación.",
      "correction": "Controlar acabado, geometría, solución, aireación, temperatura, área y carga mecánica antes de inferir un efecto material."
    },
    {
      "error": "Convertir U4 en una lista de técnicas instrumentales.",
      "correction": "Mantener U4 centrada en mecanismos, balances y estabilidad; reservar selección y detalle instrumental sistemático para U5."
    }
  ],
  "biomedical_connections": [
    "Micromovimiento, fretting y tribocorrosión pueden interactuar en uniones mecánicas; U4 permite separar pérdida mecánica, electroquímica y productos liberados antes de estudiar respuesta biológica.",
    "Polarización potenciodinámica puede comparar susceptibilidad electroquímica del dispositivo final, con límites explícitos frente al entorno in vivo.",
    "Hidrólisis, masa molar, pérdida de propiedades, geometría y flujo condicionan el perfil de degradación y la liberación temporal de productos.",
    "Desgaste y partículas requieren distinguir carga, distancia, material, lubricación y recuperación; tribocorrosión añade interacción cuando existe componente electroquímico.",
    "La estabilidad de una película o recubrimiento depende de química y solicitación mecánica; una pérdida de integridad puede cambiar simultáneamente corrosión, liberación y función superficial."
  ],
  "editorial_notice": "Unidad académica desarrollada para revisión. La curación interna no constituye revisión disciplinar externa, evaluación de conformidad, certificación de desempeño, validación clínica ni recomendación de seguridad para un dispositivo. Todas las actividades usan datos sintéticos y no autorizan ensayos electroquímicos, mecánicos, químicos, biológicos o de laboratorio sobre personas, animales, muestras biológicas o dispositivos reales. U4 se centra en mecanismos de degradación, estabilidad, liberación y balances; U5 conserva la caracterización instrumental detallada y U6 el diseño de evaluación preclínica, esterilización, gestión de riesgos y requisitos regulatorios.",
  "legacy_origin": "data/course_redevelopment/biomateriales/units/unit-04.json"
}
