Repository: jennerfeijoo/biomedicina

# CitoNauta: Explorando la Biomedicina

CitoNauta es una plataforma educativa abierta para explorar ciencias básicas, biología, medicina, ingeniería biomédica y sus dimensiones éticas y sociales.

> Explorar la vida desde dentro, con los ojos del conocimiento.

## Estado del catálogo

- 94 asignaturas en cuatro áreas académicas.
- 94 con material lectivo y actividades disponibles.
- 15 conservan marcadores de plantilla en 89 unidades y requieren reconstrucción disciplinar.
- 79 no contienen esos marcadores conocidos; esto no equivale a validación científica.
- 0 con registro completo de afirmaciones y localizadores.
- 0 con revisión IA validada para un alcance científico.

File: data/courses/biomateriales/units/unit-05.json
{
  "$schema": "../../../../schemas/academic/unit-v1.schema.json",
  "schema_version": "1.0",
  "id": "BIOMAT-U05",
  "course_id": "biomateriales",
  "order": 5,
  "slug": "caracterizacion",
  "title": "Caracterización",
  "status": {
    "content": "complete",
    "sources": "traceable",
    "pedagogy": "complete",
    "multimedia": "complete",
    "internal_review": "pending",
    "external_review": "pending",
    "publication": "published_provisional"
  },
  "purpose": "Diseñar e interpretar una estrategia de caracterización de biomateriales que conecte propiedad mecánica, topografía, morfología y composición química con el estado y la escala de la muestra, seleccionando técnicas complementarias, controles, calibración e incertidumbre sin confundir una medición de material con biocompatibilidad, seguridad clínica o conformidad regulatoria.",
  "prerequisite_unit_ids": [
    "BIOMAT-U04"
  ],
  "course_learning_outcome_ids": [
    "BIOMAT-LO05"
  ],
  "learning_outcomes": [
    {
      "id": "BIOMAT-U05-LO01",
      "statement": "Definir el mensurando y la escala de observación antes de seleccionar una técnica de caracterización, distinguiendo propiedad del volumen, superficie, interfaz y región local."
    },
    {
      "id": "BIOMAT-U05-LO02",
      "statement": "Interpretar curvas esfuerzo-deformación y comparar métricas mecánicas declarando geometría, acondicionamiento, velocidad de ensayo, dirección, réplicas y limitaciones del método."
    },
    {
      "id": "BIOMAT-U05-LO03",
      "statement": "Caracterizar topografía y mojabilidad mediante parámetros y condiciones reproducibles, diferenciando rugosidad de morfología, química superficial y energía/interacción de superficie."
    },
    {
      "id": "BIOMAT-U05-LO04",
      "statement": "Explicar qué información aportan microscopía óptica, SEM/EDS y AFM y reconocer artefactos de preparación, resolución, campo de visión y representatividad."
    },
    {
      "id": "BIOMAT-U05-LO05",
      "statement": "Distinguir técnicas de composición y química superficial como FTIR/Raman, XPS y análisis de extractables/leachables, seleccionándolas según profundidad de análisis y pregunta."
    },
    {
      "id": "BIOMAT-U05-LO06",
      "statement": "Integrar resultados multimodales con calibración, blancos, referencias, incertidumbre y trazabilidad para comparar materiales sin extrapolar los hallazgos a respuesta biológica o desempeño clínico no medido."
    }
  ],
  "topics": [
    {
      "id": "BIOMAT-U05-T01",
      "title": "De la pregunta al mensurando: estrategia de caracterización",
      "key_points": [
        "El mensurando, la escala espacial y el estado de la muestra se fijan antes de elegir el instrumento.",
        "Propiedad del volumen y propiedad superficial no son intercambiables.",
        "Técnicas complementarias se eligen para discriminar hipótesis, no para aumentar el número de figuras.",
        "Preparación, calibración, campo de visión y procesamiento forman parte de la procedencia de la medición."
      ],
      "blocks": [
        {
          "id": "BIOMAT-U05-T01-EQ01",
          "type": "equation",
          "latex": "\\sigma=\\frac{F}{A_0}"
        },
        {
          "id": "BIOMAT-U05-T01-EQ02",
          "type": "equation",
          "latex": "\\varepsilon=\\frac{L-L_0}{L_0}"
        }
      ],
      "subtopics": [
        {
          "id": "BIOMAT-U05-T01-ST01",
          "title": "Caracterizar un biomaterial no significa acumular instrumentos, sino transformar una pregunta de ingen…",
          "blocks": [
            {
              "id": "BIOMAT-U05-T01-ST01-P01",
              "type": "paragraph",
              "text": "Caracterizar un biomaterial no significa acumular instrumentos, sino transformar una pregunta de ingeniería en mensurandos definidos. Antes de medir se especifica qué material o dispositivo se estudia, su estado de procesamiento, acondicionamiento y envejecimiento, la región de interés, la escala espacial y la propiedad que se quiere comparar. Una composición nominal idéntica puede producir superficies y respuestas mecánicas diferentes después de mecanizado, impresión, pulido, esterilización o degradación; por eso la muestra y su historia forman parte del resultado."
            }
          ]
        },
        {
          "id": "BIOMAT-U05-T01-ST02",
          "title": "La primera decisión es distinguir propiedades del volumen de propiedades de superficie.",
          "blocks": [
            {
              "id": "BIOMAT-U05-T01-ST02-P01",
              "type": "paragraph",
              "text": "La primera decisión es distinguir propiedades del volumen de propiedades de superficie. Un ensayo de tracción resume la respuesta mecánica de una probeta a escala macroscópica, mientras que XPS interroga solo una región superficial muy somera y AFM registra topografía local en campos pequeños. SEM puede revelar morfología con gran profundidad de campo y EDS aportar composición elemental localizada, pero ninguna de estas técnicas representa automáticamente el material completo. El tamaño del campo observado y la heterogeneidad esperada determinan cuántas regiones y réplicas deben considerarse."
            }
          ]
        },
        {
          "id": "BIOMAT-U05-T01-ST03",
          "title": "Una estrategia reproducible combina técnicas ortogonales cuando una sola medición admite explicaciones…",
          "blocks": [
            {
              "id": "BIOMAT-U05-T01-ST03-P01",
              "type": "paragraph",
              "text": "Una estrategia reproducible combina técnicas ortogonales cuando una sola medición admite explicaciones rivales. Un cambio de ángulo de contacto puede corresponder a contaminación, química superficial, rugosidad o una mezcla de factores; una imagen más rugosa no identifica por sí misma qué grupo químico cambió. La combinación adecuada depende de la hipótesis: topografía areal para cuantificar textura, XPS o espectroscopía para química, microscopía para morfología y ensayos mecánicos para respuesta del volumen."
            }
          ]
        },
        {
          "id": "BIOMAT-U05-T01-ST04",
          "title": "El plan se documenta antes de inspeccionar los resultados: mensurando, unidad, preparación, instrument…",
          "blocks": [
            {
              "id": "BIOMAT-U05-T01-ST04-P01",
              "type": "paragraph",
              "text": "El plan se documenta antes de inspeccionar los resultados: mensurando, unidad, preparación, instrumento, calibración o verificación, resolución, región de análisis, número de réplicas, algoritmo de procesamiento y criterio de comparación. Esa preespecificación reduce decisiones oportunistas y permite reconstruir por qué dos técnicas aparentemente contradictorias podrían estar midiendo escalas o propiedades diferentes."
            }
          ]
        }
      ]
    },
    {
      "id": "BIOMAT-U05-T02",
      "title": "Caracterización mecánica: de la curva a una propiedad comparable",
      "key_points": [
        "La curva depende de material, geometría, acondicionamiento y velocidad de ensayo.",
        "Módulo, resistencia, fatiga, dureza e indentación responden preguntas diferentes.",
        "La comparación requiere condiciones y orientación comparables o una justificación explícita de sus diferencias.",
        "Una diferencia numérica debe interpretarse junto con variabilidad, incertidumbre y representatividad."
      ],
      "blocks": [
        {
          "id": "BIOMAT-U05-T02-EQ01",
          "type": "equation",
          "latex": "E\\approx\\frac{\\Delta\\sigma}{\\Delta\\varepsilon}"
        },
        {
          "id": "BIOMAT-U05-T02-EQ02",
          "type": "equation",
          "latex": "u_c(y)=\\sqrt{\\sum_i\\left(\\frac{\\partial f}{\\partial x_i}u(x_i)\\right)^2}"
        }
      ],
      "subtopics": [
        {
          "id": "BIOMAT-U05-T02-ST01",
          "title": "Los ensayos mecánicos transforman fuerzas y desplazamientos en magnitudes que dependen tanto del mater…",
          "blocks": [
            {
              "id": "BIOMAT-U05-T02-ST01-P01",
              "type": "paragraph",
              "text": "Los ensayos mecánicos transforman fuerzas y desplazamientos en magnitudes que dependen tanto del material como de la geometría, acondicionamiento y protocolo. En tracción, la curva esfuerzo-deformación puede aportar módulo, límite de fluencia o tensión máxima, deformación a rotura y otras métricas según la familia de material. ASTM E8/E8M-24 cubre tracción de materiales metálicos y advierte que una probeta estandarizada tomada de una región seleccionada no representa necesariamente el comportamiento completo del producto final o su servicio. ASTM D638-22 establece condiciones para plásticos y subraya la dependencia de temperatura, humedad, espesor y velocidad de ensayo."
            }
          ]
        },
        {
          "id": "BIOMAT-U05-T02-ST02",
          "title": "El módulo elástico no debe obtenerse seleccionando arbitrariamente dos puntos de una curva no lineal.",
          "blocks": [
            {
              "id": "BIOMAT-U05-T02-ST02-P01",
              "type": "paragraph",
              "text": "El módulo elástico no debe obtenerse seleccionando arbitrariamente dos puntos de una curva no lineal. Debe declararse el intervalo o método empleado y comprobar si el comportamiento en ese tramo es aproximadamente lineal. En polímeros y tejidos sustitutos, velocidad de deformación, temperatura y acondicionamiento pueden modificar notablemente la respuesta; en materiales anisótropos también importa la dirección de carga. Comparar módulos sin igualar o registrar esas condiciones puede atribuir al material una diferencia causada por el método."
            }
          ]
        },
        {
          "id": "BIOMAT-U05-T02-ST03",
          "title": "La resistencia tampoco es una propiedad universal independiente del modo de carga.",
          "blocks": [
            {
              "id": "BIOMAT-U05-T02-ST03-P01",
              "type": "paragraph",
              "text": "La resistencia tampoco es una propiedad universal independiente del modo de carga. Tracción, compresión, flexión, fatiga, dureza o indentación responden preguntas distintas y muestrean volúmenes diferentes. La indentación local puede revelar heterogeneidad superficial o de recubrimiento, mientras que una probeta macroscópica integra regiones mucho mayores. Cuando una propiedad se usa para comparar dos materiales debe justificarse por la función o hipótesis, no porque sea la salida disponible del equipo."
            }
          ]
        },
        {
          "id": "BIOMAT-U05-T02-ST04",
          "title": "La incertidumbre mecánica incluye dimensiones de probeta, alineación, calibración de fuerza y desplaza…",
          "blocks": [
            {
              "id": "BIOMAT-U05-T02-ST04-P01",
              "type": "paragraph",
              "text": "La incertidumbre mecánica incluye dimensiones de probeta, alineación, calibración de fuerza y desplazamiento, cumplimiento de la máquina, selección del tramo de ajuste, variación entre probetas y condiciones ambientales. Un resultado reproducible reporta la distribución entre réplicas y no solo la curva más limpia. Diferencias menores que la variabilidad o la incertidumbre combinada no sostienen una jerarquía robusta aunque las medias sean distintas."
            }
          ]
        }
      ]
    },
    {
      "id": "BIOMAT-U05-T03",
      "title": "Superficie y morfología: topografía, mojabilidad y microscopía",
      "key_points": [
        "Rugosidad, morfología, mojabilidad y química superficial son dimensiones distintas.",
        "Un parámetro areal requiere escala, área medida, filtros y procesamiento declarados.",
        "Ángulo de contacto no es una medición directa de energía superficial ni de biocompatibilidad.",
        "Microscopía exige muestreo predefinido y control de artefactos de preparación y procesamiento."
      ],
      "blocks": [
        {
          "id": "BIOMAT-U05-T03-EQ01",
          "type": "equation",
          "latex": "S_a=\\frac{1}{A}\\iint_A |z(x,y)|\\,dx\\,dy"
        }
      ],
      "subtopics": [
        {
          "id": "BIOMAT-U05-T03-ST01",
          "title": "Las superficies de biomateriales controlan el primer contacto con líquidos, proteínas y tejidos, pero…",
          "blocks": [
            {
              "id": "BIOMAT-U05-T03-ST01-P01",
              "type": "paragraph",
              "text": "Las superficies de biomateriales controlan el primer contacto con líquidos, proteínas y tejidos, pero describir una superficie exige separar topografía, morfología, mojabilidad y química. ISO 25178-2:2021 normaliza términos y parámetros de textura areal; un parámetro como Sa resume desviaciones de altura en un área, pero dos superficies con el mismo Sa pueden tener distribuciones espaciales, picos, valles y direccionalidad diferentes. Por ello nunca se describe una superficie compleja con un único número sin mapa, escala lateral y procesamiento declarado."
            }
          ]
        },
        {
          "id": "BIOMAT-U05-T03-ST02",
          "title": "El ángulo de contacto caracteriza la interacción de una gota con una superficie bajo condiciones defin…",
          "blocks": [
            {
              "id": "BIOMAT-U05-T03-ST02-P01",
              "type": "paragraph",
              "text": "El ángulo de contacto caracteriza la interacción de una gota con una superficie bajo condiciones definidas. ASTM D7334-08(2022) trata el ángulo de contacto de avance y señala que el valor no proporciona directamente la tensión o energía superficial. En biomateriales, el resultado depende del líquido, limpieza, tiempo desde el depósito, heterogeneidad, rugosidad y posible reorganización superficial. Etiquetar una muestra como hidrofílica o hidrofóbica puede ser descriptivo, pero no equivale a predecir por sí solo adsorción proteica, adhesión celular o biocompatibilidad."
            }
          ]
        },
        {
          "id": "BIOMAT-U05-T03-ST03",
          "title": "La microscopía responde a preguntas morfológicas a distintas escalas.",
          "blocks": [
            {
              "id": "BIOMAT-U05-T03-ST03-P01",
              "type": "paragraph",
              "text": "La microscopía responde a preguntas morfológicas a distintas escalas. La óptica permite inspección amplia con resolución limitada; SEM ofrece alta resolución y profundidad de campo, pero puede requerir vacío, recubrimientos conductores o preparación que alteren muestras no conductoras. EDS acoplado al SEM ayuda a localizar elementos, aunque su volumen de interacción y límites de detección difieren de la imagen electrónica. Una micrografía atractiva no es una medición representativa si se seleccionó un campo excepcional."
            }
          ]
        },
        {
          "id": "BIOMAT-U05-T03-ST04",
          "title": "AFM mide topografía mediante la interacción entre una punta y la superficie y puede trabajar en campos…",
          "blocks": [
            {
              "id": "BIOMAT-U05-T03-ST04-P01",
              "type": "paragraph",
              "text": "AFM mide topografía mediante la interacción entre una punta y la superficie y puede trabajar en campos nanométricos o micrométricos. La forma de la punta, fuerza de interacción, feedback, resolución de píxel, filtros y aplanado influyen en la topografía obtenida. SEM y AFM son complementarios: uno no reemplaza automáticamente al otro y sus valores de rugosidad pueden diferir porque observan áreas, bandas espaciales y principios de medición distintos."
            }
          ]
        },
        {
          "id": "BIOMAT-U05-T03-ST05",
          "title": "La estrategia de muestreo debe abarcar heterogeneidad entre muestras y dentro de cada muestra.",
          "blocks": [
            {
              "id": "BIOMAT-U05-T03-ST05-P01",
              "type": "paragraph",
              "text": "La estrategia de muestreo debe abarcar heterogeneidad entre muestras y dentro de cada muestra. Se predefinen regiones, orientación y número de campos; se conservan imágenes no recortadas o metadatos equivalentes; y se reportan los pasos de segmentación, umbral, filtrado o aplanado. El análisis de imagen es parte del método, no una operación invisible posterior."
            }
          ]
        }
      ]
    },
    {
      "id": "BIOMAT-U05-T04",
      "title": "Composición y química superficial: integración multimodal e incertidumbre",
      "key_points": [
        "Química del volumen y química superficial pueden diferir por procesamiento y ambiente.",
        "FTIR/Raman, XPS y análisis químicos tienen profundidades, resoluciones y artefactos diferentes.",
        "ISO 10993-18 estructura la caracterización química; ISO/TS 10993-19 cubre propiedades físico-químicas, morfológicas y topográficas relevantes.",
        "Integrar técnicas significa conservar qué mide cada una, no convertir varias señales en una conclusión clínica única."
      ],
      "blocks": [],
      "subtopics": [
        {
          "id": "BIOMAT-U05-T04-ST01",
          "title": "La composición nominal del material no garantiza que la superficie presente la misma química.",
          "blocks": [
            {
              "id": "BIOMAT-U05-T04-ST01-P01",
              "type": "paragraph",
              "text": "La composición nominal del material no garantiza que la superficie presente la misma química. Contaminantes adventicios, oxidación, tratamientos, recubrimientos, esterilización y degradación pueden modificar las capas externas. FTIR y Raman reconocen enlaces o grupos vibracionales y son especialmente útiles para polímeros y fases moleculares; XPS aporta composición elemental y estados químicos de una región superficial muy somera. La profundidad efectiva, resolución espectral, fondo, calibración y estrategia de ajuste condicionan la interpretación."
            }
          ]
        },
        {
          "id": "BIOMAT-U05-T04-ST02",
          "title": "ISO 15472:2010 especifica la calibración de escala de energía para espectrómetros XPS bajo su alcance.",
          "blocks": [
            {
              "id": "BIOMAT-U05-T04-ST02-P01",
              "type": "paragraph",
              "text": "ISO 15472:2010 especifica la calibración de escala de energía para espectrómetros XPS bajo su alcance. Un pico desplazado no debe interpretarse como cambio químico antes de descartar deriva, carga superficial, referencia de energía o ajuste incorrecto. De manera análoga, una banda FTIR que cambia de intensidad puede responder a espesor, contacto, orientación o preprocesamiento además de composición. La identificación química robusta combina posición, forma, controles y conocimiento del método."
            }
          ]
        },
        {
          "id": "BIOMAT-U05-T04-ST03",
          "title": "Para materiales de dispositivos con contacto corporal, ISO 10993-18:2020, confirmada en 2025 y complem…",
          "blocks": [
            {
              "id": "BIOMAT-U05-T04-ST03-P01",
              "type": "paragraph",
              "text": "Para materiales de dispositivos con contacto corporal, ISO 10993-18:2020, confirmada en 2025 y complementada por la enmienda de 2022, organiza la caracterización química dentro de un proceso de gestión de riesgo: materiales de construcción, constituyentes, sustancias introducidas por manufactura, extractables y leachables. U5 usa este marco para enseñar qué significa caracterizar químicamente y documentar incertidumbre; la evaluación toxicológica, el riesgo del dispositivo y la evidencia preclínica se reservan para U6."
            }
          ]
        },
        {
          "id": "BIOMAT-U05-T04-ST04",
          "title": "ISO/TS 10993-19:2020, confirmada en 2023, reúne parámetros útiles de caracterización físico-química, m…",
          "blocks": [
            {
              "id": "BIOMAT-U05-T04-ST04-P01",
              "type": "paragraph",
              "text": "ISO/TS 10993-19:2020, confirmada en 2023, reúne parámetros útiles de caracterización físico-química, morfológica y topográfica relevantes para evaluación biológica e indica explícitamente que la caracterización química se aborda en ISO 10993-18. Esta separación es pedagógicamente útil: una micrografía, un espectro, un valor de rugosidad y una curva mecánica responden preguntas distintas y deben integrarse en una matriz de evidencia, no fusionarse en una etiqueta global de material 'mejor'."
            }
          ]
        },
        {
          "id": "BIOMAT-U05-T04-ST05",
          "title": "El cierre de la unidad es una comparación multimodal.",
          "blocks": [
            {
              "id": "BIOMAT-U05-T04-ST05-P01",
              "type": "paragraph",
              "text": "El cierre de la unidad es una comparación multimodal. Cada conclusión se vincula a una observación, una transformación y una fuente de incertidumbre. Si dos técnicas discrepan, primero se revisa si observan la misma escala y estado de muestra antes de declarar un conflicto. La conclusión final se limita a propiedades caracterizadas: no afirma seguridad, desempeño clínico, biocompatibilidad integral ni conformidad regulatoria, porque esas inferencias requieren evidencia adicional."
            }
          ]
        }
      ]
    }
  ],
  "examples": [
    {
      "id": "BIOMAT-U05-EX01",
      "title": "Ejemplo 1 — Comparar módulo sin confundir protocolo con material",
      "scenario": "Dos polímeros sintéticos se ensayan a tracción. A: pendiente 28–30 MPa entre 1–3 % de deformación. B: 34–37 MPa en el mismo intervalo. B se ensayó a una velocidad cinco veces mayor.",
      "reasoning_steps": [
        "Identificar el mensurando: pendiente del tramo 1–3 %, no 'rigidez' genérica del dispositivo.",
        "Comprobar que geometría, acondicionamiento y método de cálculo sean comparables.",
        "Reconocer que la velocidad de ensayo es una variable de método relevante para polímeros.",
        "No atribuir automáticamente toda la diferencia a composición.",
        "Proponer repetir o modelar ambos materiales bajo velocidades comparables antes de ordenar su módulo."
      ],
      "interpretation": "Los datos sugieren una diferencia bajo los protocolos usados, pero no sostienen todavía que B tenga un módulo intrínsecamente mayor en condiciones equivalentes.",
      "limitations": "No extrapolar el ejemplo a seguridad, eficacia clínica o conformidad regulatoria fuera de su alcance."
    },
    {
      "id": "BIOMAT-U05-EX02",
      "title": "Ejemplo 2 — Misma Sa, superficies distintas",
      "scenario": "Dos superficies tienen Sa=0,80 µm. La superficie A presenta crestas paralelas; B presenta picos aislados y valles distribuidos aleatoriamente.",
      "reasoning_steps": [
        "Reconocer que Sa resume amplitud media absoluta.",
        "Inspeccionar mapa areal y parámetros espaciales o direccionales adicionales.",
        "Registrar área, resolución y filtrado antes de comparar.",
        "Evitar declarar equivalencia superficial a partir de un solo parámetro."
      ],
      "interpretation": "A y B pueden compartir Sa y, sin embargo, poseer texturas espacialmente diferentes.",
      "limitations": "No extrapolar el ejemplo a seguridad, eficacia clínica o conformidad regulatoria fuera de su alcance."
    },
    {
      "id": "BIOMAT-U05-EX03",
      "title": "Ejemplo 3 — Ángulo de contacto después de limpieza",
      "scenario": "Una muestra pasa de 92° a 58° de ángulo de contacto de avance con agua después de un procedimiento de limpieza.",
      "reasoning_steps": [
        "Confirmar mismo líquido, volumen, tiempo de lectura, temperatura y estado de superficie.",
        "Interpretar el descenso como mayor mojabilidad bajo ese protocolo.",
        "Considerar como alternativas eliminación de contaminantes, cambio químico o cambio topográfico.",
        "Seleccionar XPS y/o topografía para discriminar explicaciones."
      ],
      "interpretation": "La superficie es más mojable por agua bajo las condiciones medidas.",
      "limitations": "No extrapolar el ejemplo a seguridad, eficacia clínica o conformidad regulatoria fuera de su alcance."
    },
    {
      "id": "BIOMAT-U05-EX04",
      "title": "Ejemplo 4 — SEM/EDS y representatividad",
      "scenario": "Una micrografía SEM muestra partículas brillantes y un espectro EDS local detecta calcio en esa región.",
      "reasoning_steps": [
        "Separar observación morfológica de identificación elemental.",
        "Reconocer que EDS corresponde a un volumen de interacción localizado.",
        "Muestrear campos y regiones predefinidos, incluidos campos sin partículas.",
        "Usar un blanco o referencia si existe riesgo de contaminación de preparación."
      ],
      "interpretation": "Puede afirmarse presencia local de señal compatible con calcio en las regiones analizadas.",
      "limitations": "No extrapolar el ejemplo a seguridad, eficacia clínica o conformidad regulatoria fuera de su alcance."
    },
    {
      "id": "BIOMAT-U05-EX05",
      "title": "Ejemplo 5 — Integrar XPS, topografía y mecánica",
      "scenario": "Tras un tratamiento superficial sintético, XPS muestra aumento de oxígeno superficial, Sa cambia de 0,20 a 0,23 µm y el módulo de tracción del volumen permanece dentro de la variabilidad previa.",
      "reasoning_steps": [
        "Asignar cada señal a su escala: química superficial, topografía y propiedad macroscópica.",
        "Comparar el cambio de Sa con repetibilidad e incertidumbre antes de llamarlo relevante.",
        "No exigir que un tratamiento superficial cambie el módulo del volumen.",
        "Formular la conclusión mínima compatible con las tres técnicas."
      ],
      "interpretation": "Existe evidencia de modificación química superficial; no hay evidencia suficiente de cambio mecánico macroscópico y el cambio topográfico requiere evaluación frente a incertidumbre.",
      "limitations": "No extrapolar el ejemplo a seguridad, eficacia clínica o conformidad regulatoria fuera de su alcance."
    }
  ],
  "activities": [
    {
      "id": "BIOMAT-U05-ACT01",
      "title": "Actividad 1 — Elegir la técnica a partir del mensurando",
      "purpose": "Aplicar Caracterización con datos sintéticos, trazabilidad, controles, incertidumbre y límites explícitos.",
      "prerequisite_unit_ids": [
        "BIOMAT-U04"
      ],
      "instructions": [
        "Trabaja solo con el escenario y datos sintéticos proporcionados; no prepares muestras ni operes equipos reales.",
        "Para cada pregunta escribe primero el mensurando, unidad, escala y estado de muestra.",
        "Selecciona una técnica primaria y una técnica complementaria solo si responde a una hipótesis rival.",
        "Declara al menos una fuente de incertidumbre y un control o referencia.",
        "Cierra cada respuesta con una frase de lo que no puede inferirse."
      ],
      "tasks": [
        "Comparar módulo de dos polímeros.",
        "Detectar si un recubrimiento cambió la química de los primeros nanómetros.",
        "Cuantificar textura areal de una superficie mecanizada.",
        "Localizar partículas ricas en un elemento concreto.",
        "Comparar mojabilidad antes y después de limpieza.",
        "Identificar grupos funcionales dominantes de un polímero.",
        "Distinguir contaminación superficial de cambio del volumen.",
        "Decidir cuándo una sola micrografía es insuficiente."
      ],
      "deliverables": [
        "Tabla pregunta→mensurando→técnica.",
        "Escala y profundidad de análisis.",
        "Control o referencia.",
        "Fuente de incertidumbre.",
        "Técnica complementaria justificada.",
        "Límite de inferencia."
      ],
      "checking_criteria": [
        "Cada técnica responde al mensurando declarado.",
        "No se confunden propiedades de volumen y superficie.",
        "La técnica complementaria discrimina una alternativa real.",
        "Las unidades y escalas son explícitas.",
        "Se identifica al menos una fuente de incertidumbre por caso.",
        "No se usa ángulo de contacto como medición directa de biocompatibilidad.",
        "No se usa EDS como prueba de fase química.",
        "No se extrapola una región microscópica a toda la muestra sin plan de muestreo."
      ],
      "estimated_duration_minutes": 120,
      "status": "curated_internal_review_pending"
    },
    {
      "id": "BIOMAT-U05-ACT02",
      "title": "Actividad 2 — Comparación multimodal reproducible",
      "purpose": "Aplicar Caracterización con datos sintéticos, trazabilidad, controles, incertidumbre y límites explícitos.",
      "prerequisite_unit_ids": [
        "BIOMAT-U04"
      ],
      "instructions": [
        "Usa el conjunto sintético de dos materiales A y B con datos de tracción, Sa, ángulo de contacto, SEM/EDS y XPS.",
        "Construye una matriz de evidencia antes de redactar la conclusión.",
        "Calcula solo métricas cuyas definiciones y unidades estén disponibles.",
        "Marca como 'no resuelto' cualquier conflicto que requiera una medición adicional.",
        "Reduce progresivamente las ayudas: primero sigue la plantilla y después resuelve un segundo caso sin ella."
      ],
      "tasks": [
        "Calcular esfuerzo y deformación en tres puntos de la curva.",
        "Estimar el módulo en el intervalo especificado.",
        "Comparar medias y dispersión de Sa.",
        "Interpretar el ángulo de contacto sin convertirlo en energía superficial.",
        "Clasificar qué observaciones son locales y cuáles macroscópicas.",
        "Evaluar si el EDS local contradice la composición nominal.",
        "Interpretar un cambio XPS junto con el control de energía.",
        "Identificar una discrepancia entre técnicas que en realidad corresponde a escalas diferentes.",
        "Proponer una medición discriminante adicional.",
        "Redactar una conclusión de seis frases con un límite por cada modalidad."
      ],
      "deliverables": [
        "Hoja de cálculo o tabla reproducible.",
        "Matriz técnica→mensurando→escala→resultado.",
        "Cálculos con unidades.",
        "Resumen de controles y calibraciones.",
        "Registro de decisiones de procesamiento.",
        "Conclusión multimodal.",
        "Lista de incertidumbres.",
        "Pregunta siguiente priorizada."
      ],
      "checking_criteria": [
        "Los cálculos son reconstruibles.",
        "Se preserva la procedencia de cada dato.",
        "No se mezclan Sa, mojabilidad y química como una sola propiedad.",
        "Las micrografías se interpretan con su campo de visión.",
        "La comparación mecánica declara velocidad y acondicionamiento.",
        "La conclusión distingue evidencia fuerte de indicios.",
        "Una discrepancia conduce a revisión del modelo de medición.",
        "La conclusión no afirma seguridad o eficacia clínica."
      ],
      "estimated_duration_minutes": 75,
      "status": "curated_internal_review_pending"
    },
    {
      "id": "BIOMAT-U05-ACT03",
      "title": "Actividad 3 — Auditoría ciega de un informe de caracterización",
      "purpose": "Aplicar Caracterización con datos sintéticos, trazabilidad, controles, incertidumbre y límites explícitos.",
      "prerequisite_unit_ids": [
        "BIOMAT-U04"
      ],
      "instructions": [
        "Recibe un informe sintético deliberadamente defectuoso y audítalo sin conocer la respuesta esperada.",
        "Clasifica cada hallazgo como definición, muestreo, calibración, procesamiento, estadística o inferencia.",
        "Propón una corrección mínima verificable para cada hallazgo crítico.",
        "Reescribe la conclusión con el menor alcance que siga estando respaldado.",
        "Compara tu versión con la rúbrica solo al final."
      ],
      "tasks": [
        "Detectar selección de la mejor micrografía.",
        "Detectar ausencia de escala o área en la rugosidad.",
        "Detectar módulo calculado sobre región no lineal.",
        "Detectar comparación de polímeros a velocidades no equivalentes.",
        "Detectar ángulo de contacto interpretado como biocompatibilidad.",
        "Detectar XPS sin control de escala de energía.",
        "Detectar EDS usado para identificar una fase química.",
        "Detectar ausencia de blancos o referencias.",
        "Detectar conclusión clínica derivada de propiedades de material.",
        "Priorizar los tres hallazgos que más cambian la conclusión."
      ],
      "deliverables": [
        "Registro de hallazgos.",
        "Clasificación de severidad.",
        "Corrección propuesta.",
        "Conclusión revisada.",
        "Tres verificaciones prioritarias.",
        "Breve reflexión sobre qué ayudas ya no fueron necesarias."
      ],
      "checking_criteria": [
        "Los errores se vinculan a una consecuencia concreta.",
        "Las correcciones son ejecutables conceptualmente y no frases generales.",
        "Se distingue fallo de medición de límite de inferencia.",
        "La severidad depende de cuánto cambia la conclusión.",
        "La conclusión final conserva incertidumbre.",
        "La auditoría no inventa datos ausentes.",
        "La actividad permanece sintética y no requiere operar instrumental.",
        "El estudiante puede explicar por qué una técnica no sustituye a otra."
      ],
      "estimated_duration_minutes": 75,
      "status": "curated_internal_review_pending"
    }
  ],
  "assessment_file": "assessments/unit-05.json",
  "glossary_entry_ids": [
    "BIOMAT-G090",
    "BIOMAT-G091",
    "BIOMAT-G092",
    "BIOMAT-G025",
    "BIOMAT-G006",
    "BIOMAT-G007",
    "BIOMAT-G093",
    "BIOMAT-G094",
    "BIOMAT-G095",
    "BIOMAT-G035",
    "BIOMAT-G036",
    "BIOMAT-G096",
    "BIOMAT-G097",
    "BIOMAT-G098",
    "BIOMAT-G099",
    "BIOMAT-G100",
    "BIOMAT-G101",
    "BIOMAT-G102",
    "BIOMAT-G103",
    "BIOMAT-G104",
    "BIOMAT-G105",
    "BIOMAT-G106",
    "BIOMAT-G060",
    "BIOMAT-G107",
    "BIOMAT-G108",
    "BIOMAT-G109"
  ],
  "source_ids": [
    "iso-10993-18-2020-chemical-characterization-of-medical-device-materials-within-a-risk-management-process",
    "iso-10993-18-2020-amd-1-2022-determination-of-the-uncertainty-factor",
    "iso-ts-10993-19-2020-physico-chemical-morphological-and-topographical-characterization-of-materials",
    "astm-e8-e8m-24-tension-testing-of-metallic-materials",
    "astm-d638-22-tensile-properties-of-plastics",
    "iso-25178-2-2021-surface-texture-areal-terms-definitions-and-surface-texture-parameters",
    "astm-d7334-08-2022-surface-wettability-by-advancing-contact-angle-measurement",
    "iso-15472-2010-x-ray-photoelectron-spectrometers-calibration-of-energy-scales",
    "jcgm-100-2008-guide-to-the-expression-of-uncertainty-in-measurement",
    "jcgm-100-2008-amd-1-2026-nonlinearity-in-measurement-models"
  ],
  "claim_ids": [
    "BIOMAT-U05-C001",
    "BIOMAT-U05-C002",
    "BIOMAT-U05-C003",
    "BIOMAT-U05-C004"
  ],
  "media_ids": [
    "BIOMAT-U05-M01"
  ],
  "common_errors": [
    {
      "error": "Elegir primero el instrumento y después inventar la pregunta.",
      "correction": "Definir mensurando, escala, estado de muestra y decisión antes de seleccionar técnica."
    },
    {
      "error": "Comparar módulos obtenidos con velocidades, geometrías o acondicionamientos incompatibles.",
      "correction": "Igualar condiciones cuando proceda o declarar la diferencia como parte del estimando y limitar la comparación."
    },
    {
      "error": "Describir una superficie únicamente con Sa.",
      "correction": "Acompañar el parámetro con mapa, escala, área, filtros y otras métricas cuando la organización espacial sea relevante."
    },
    {
      "error": "Interpretar un ángulo de contacto bajo como prueba de biocompatibilidad.",
      "correction": "Limitarlo a mojabilidad bajo el protocolo y usar evidencia biológica separada para cualquier afirmación de respuesta del huésped."
    },
    {
      "error": "Presentar la micrografía más llamativa como representativa.",
      "correction": "Predefinir regiones y campos, conservar la distribución de observaciones y reportar heterogeneidad."
    },
    {
      "error": "Usar EDS para afirmar un estado de oxidación o fase molecular específica.",
      "correction": "EDS informa principalmente composición elemental localizada; usar técnicas químicas/fásicas apropiadas para estados o enlaces."
    },
    {
      "error": "Interpretar desplazamientos XPS sin revisar carga o calibración de energía.",
      "correction": "Verificar escala de energía, referencia, fondo y ajuste antes de atribuir el cambio a química."
    },
    {
      "error": "Confundir resolución con exactitud.",
      "correction": "Reportar por separado capacidad de distinguir detalle, calibración, sesgo e incertidumbre."
    },
    {
      "error": "Fusionar resultados de técnicas con profundidades de análisis distintas como si midieran el mismo volumen.",
      "correction": "Conservar escala y profundidad de cada modalidad y explicar por qué sus resultados pueden diferir."
    },
    {
      "error": "Concluir que un material es seguro o clínicamente superior por una batería de caracterización.",
      "correction": "Restringir U5 a propiedades medidas; seguridad, riesgo, esterilización y evaluación preclínica pertenecen a U6."
    }
  ],
  "biomedical_connections": [
    "La caracterización mecánica y superficial documenta propiedades relevantes de materiales y acabados, pero no sustituye ensayos específicos del dispositivo ni evidencia clínica.",
    "Topografía, mojabilidad, SEM/EDS y XPS permiten separar cambios morfológicos y químicos producidos por tratamientos de superficie.",
    "Tracción, FTIR/Raman y análisis químico ayudan a relacionar procesamiento o envejecimiento con cambios mecánicos y moleculares sin repetir la cinética de degradación desarrollada en U4.",
    "ISO 10993-18 y 10993-19 sitúan caracterización química y físico-química como entradas de una evaluación basada en riesgo, cuyo cierre regulatorio y preclínico queda en U6.",
    "Mensurandos definidos, materiales de referencia, calibración, muestreo e incertidumbre permiten comparar lotes, tratamientos o prototipos con trazabilidad."
  ],
  "editorial_notice": "Material educativo curado internamente y mantenido en status=review. La unidad usa escenarios y datos sintéticos y no autoriza operar instrumental, preparar muestras ni ejecutar ensayos reales sin formación, procedimientos y supervisión apropiados. La caracterización de material no constituye por sí sola evaluación de biocompatibilidad, seguridad clínica, validación de dispositivo, evaluación de conformidad ni asesoría regulatoria. La revisión disciplinar humana externa permanece pendiente.",
  "legacy_origin": "data/course_redevelopment/biomateriales/units/unit-05.json"
}
