Repository: jennerfeijoo/biomedicina

# CitoNauta: Explorando la Biomedicina

CitoNauta es una plataforma educativa abierta para explorar ciencias básicas, biología, medicina, ingeniería biomédica y sus dimensiones éticas y sociales.

> Explorar la vida desde dentro, con los ojos del conocimiento.

## Estado del catálogo

- 94 asignaturas en cuatro áreas académicas.
- 94 con material lectivo y actividades disponibles.
- 15 conservan marcadores de plantilla en 89 unidades y requieren reconstrucción disciplinar.
- 79 no contienen esos marcadores conocidos; esto no equivale a validación científica.
- 0 con registro completo de afirmaciones y localizadores.
- 0 con revisión IA validada para un alcance científico.

File: data/courses/biomateriales/units/unit-06.json
{
  "$schema": "../../../../schemas/academic/unit-v1.schema.json",
  "schema_version": "1.0",
  "id": "BIOMAT-U06",
  "course_id": "biomateriales",
  "order": 6,
  "slug": "diseno-y-evaluacion-preclinica",
  "title": "Diseño y evaluación preclínica",
  "status": {
    "content": "complete",
    "sources": "traceable",
    "pedagogy": "complete",
    "multimedia": "complete",
    "internal_review": "pending",
    "external_review": "pending",
    "publication": "published_provisional"
  },
  "purpose": "Integrar la evidencia de las unidades anteriores en una decisión de diseño de biomaterial trazable: traducir uso previsto y necesidades en requisitos medibles, identificar peligros y riesgos materiales, considerar el efecto de procesamiento y esterilización, planificar una evaluación biológica y preclínica proporcional a las incertidumbres y construir un expediente de evidencia sin confundir este ejercicio educativo con evaluación de conformidad, autorización regulatoria o demostración de seguridad clínica.",
  "prerequisite_unit_ids": [
    "BIOMAT-U05"
  ],
  "course_learning_outcome_ids": [
    "BIOMAT-LO06",
    "BIOMAT-LO07"
  ],
  "learning_outcomes": [
    {
      "id": "BIOMAT-U06-LO01",
      "statement": "Traducir una necesidad y un uso previsto en requisitos verificables de material, superficie, desempeño, degradación, procesabilidad y compatibilidad con el dispositivo."
    },
    {
      "id": "BIOMAT-U06-LO02",
      "statement": "Construir una matriz de trazabilidad que conecte requisitos con evidencia de U1-U5, criterios de aceptación, incertidumbres y brechas pendientes sin reducir la selección a una única propiedad."
    },
    {
      "id": "BIOMAT-U06-LO03",
      "statement": "Aplicar conceptualmente ISO 14971:2019 para distinguir peligro, situación peligrosa, daño, riesgo, control y riesgo residual en decisiones relacionadas con biomateriales."
    },
    {
      "id": "BIOMAT-U06-LO04",
      "statement": "Explicar la evaluación biológica basada en riesgo de ISO 10993-1:2025 y justificar por qué la necesidad de nueva evidencia depende del contacto, exposición, materiales, proceso y conocimiento ya disponible."
    },
    {
      "id": "BIOMAT-U06-LO05",
      "statement": "Comparar conceptualmente métodos de esterilización y procesamiento como entradas de diseño capaces de modificar propiedades del biomaterial, sin prescribir ciclos ni parámetros operativos."
    },
    {
      "id": "BIOMAT-U06-LO06",
      "statement": "Diseñar un expediente preclínico sintético que priorice evidencia discriminante, controles, representatividad, bienestar animal y reducción de incertidumbre, manteniendo límites explícitos frente a inferencias clínicas y regulatorias."
    }
  ],
  "topics": [
    {
      "id": "BIOMAT-U06-T01",
      "title": "De uso previsto a requisitos y trazabilidad de diseño",
      "key_points": [
        "El uso previsto y la función preceden a la elección de material.",
        "U6 integra la evidencia de U1-U5 en una cadena requisito→evidencia→criterio→incertidumbre→decisión.",
        "La selección multicriterio es una ayuda de organización, no una fórmula normativa de seguridad.",
        "La evidencia debe representar el estado de material y proceso relevante para el producto.",
        "Los criterios de aceptación se justifican antes de interpretar el resultado y no eliminan incertidumbre."
      ],
      "blocks": [],
      "subtopics": [
        {
          "id": "BIOMAT-U06-T01-ST01",
          "title": "La selección final de un biomaterial comienza con el uso previsto del dispositivo, no con una lista de…",
          "blocks": [
            {
              "id": "BIOMAT-U06-T01-ST01-P01",
              "type": "paragraph",
              "text": "La selección final de un biomaterial comienza con el uso previsto del dispositivo, no con una lista de materiales favoritos. El uso previsto delimita función, entorno, duración, interfaz y consecuencias de fallo; desde allí se formulan requisitos verificables. Un requisito útil expresa qué propiedad debe cumplir el sistema y bajo qué condición se juzgará, sin presuponer todavía la solución. Por ejemplo, 'mantener integridad mecánica durante el intervalo funcional definido' es un requisito; 'usar titanio' es una decisión de diseño que necesita evidencia comparativa."
            }
          ]
        },
        {
          "id": "BIOMAT-U06-T01-ST02",
          "title": "Las unidades U1-U5 aportan piezas distintas del expediente.",
          "blocks": [
            {
              "id": "BIOMAT-U06-T01-ST02-P01",
              "type": "paragraph",
              "text": "Las unidades U1-U5 aportan piezas distintas del expediente. U1 permite relacionar estructura, propiedad y función; U2 caracteriza familias y procesamiento; U3 aborda interfaz material-huésped; U4 aporta degradación y corrosión; U5 establece cómo medir propiedades, superficie y composición con incertidumbre. U6 no repite esas unidades: las convierte en una matriz de trazabilidad requisito → evidencia → criterio → resultado → incertidumbre → decisión. Si un requisito no tiene evidencia pertinente, la brecha queda visible en lugar de rellenarse con una afirmación genérica de biocompatibilidad."
            }
          ]
        },
        {
          "id": "BIOMAT-U06-T01-ST03",
          "title": "La selección multicriterio puede ayudar a organizar alternativas, pero sus números no son una norma ni…",
          "blocks": [
            {
              "id": "BIOMAT-U06-T01-ST03-P01",
              "type": "paragraph",
              "text": "La selección multicriterio puede ayudar a organizar alternativas, pero sus números no son una norma ni una fórmula de seguridad. Un material con mayor resistencia puede ser peor candidato si su degradación, procesabilidad, interfaz o compatibilidad con esterilización contradicen requisitos críticos. Antes de puntuar se separan criterios obligatorios de preferencias; un incumplimiento crítico no debe compensarse artificialmente con ventajas irrelevantes en otros criterios."
            }
          ]
        },
        {
          "id": "BIOMAT-U06-T01-ST04",
          "title": "La evidencia también debe corresponder al estado representativo del producto.",
          "blocks": [
            {
              "id": "BIOMAT-U06-T01-ST04-P01",
              "type": "paragraph",
              "text": "La evidencia también debe corresponder al estado representativo del producto. Propiedades medidas sobre materia prima pueden no describir el componente después de mecanizado, fabricación aditiva, recubrimiento, limpieza, envejecimiento o esterilización. Cuando el proceso cambia el material, la trazabilidad debe indicar qué versión de la muestra respalda cada afirmación. Esta disciplina evita usar datos correctos en un estado material que ya no representa el dispositivo evaluado."
            }
          ]
        },
        {
          "id": "BIOMAT-U06-T01-ST05",
          "title": "El criterio de aceptación se define antes de observar el resultado siempre que sea posible.",
          "blocks": [
            {
              "id": "BIOMAT-U06-T01-ST05-P01",
              "type": "paragraph",
              "text": "El criterio de aceptación se define antes de observar el resultado siempre que sea posible. Debe estar vinculado al requisito y justificar qué desviación cambia la decisión. Un valor aislado no es suficiente: se documentan unidades, variabilidad, incertidumbre, representatividad y consecuencias de un resultado cercano al umbral. La salida de esta etapa no es 'material aprobado', sino una decisión de ingeniería provisional con condiciones explícitas para ser mantenida o revisada."
            }
          ]
        }
      ]
    },
    {
      "id": "BIOMAT-U06-T02",
      "title": "Gestión de riesgo y evaluación biológica basada en evidencia",
      "key_points": [
        "ISO 14971:2019 distingue peligro, situación peligrosa, daño, control y riesgo residual.",
        "Una propiedad peligrosa no equivale automáticamente a riesgo; exposición y secuencia de eventos importan.",
        "ISO 10993-1:2025 plantea evaluación biológica dentro de gestión de riesgo y no como una lista universal de ensayos.",
        "La evidencia previa puede reducir brechas, pero su aplicabilidad al dispositivo debe justificarse.",
        "Biocompatibilidad no es una propiedad absoluta del material ni una conclusión obtenida por una única prueba."
      ],
      "blocks": [],
      "subtopics": [
        {
          "id": "BIOMAT-U06-T02-ST01",
          "title": "ISO 14971:2019, confirmada en 2025, estructura la gestión de riesgos de dispositivos médicos a lo larg…",
          "blocks": [
            {
              "id": "BIOMAT-U06-T02-ST01-P01",
              "type": "paragraph",
              "text": "ISO 14971:2019, confirmada en 2025, estructura la gestión de riesgos de dispositivos médicos a lo largo del ciclo de vida. En esta unidad se usa como marco conceptual para razonar sobre decisiones materiales: identificar peligros, entender cómo una secuencia de eventos puede crear una situación peligrosa, reconocer daños posibles, estimar y evaluar riesgos según el procedimiento aplicable, implementar controles y revisar el riesgo residual. Peligro, daño y riesgo no son sinónimos; mezclar esos términos vuelve imposible seguir la lógica de control."
            }
          ]
        },
        {
          "id": "BIOMAT-U06-T02-ST02",
          "title": "Un peligro material puede relacionarse con energía mecánica, química liberada, degradación, particulad…",
          "blocks": [
            {
              "id": "BIOMAT-U06-T02-ST02-P01",
              "type": "paragraph",
              "text": "Un peligro material puede relacionarse con energía mecánica, química liberada, degradación, particulado o interacción biológica, pero la mera presencia de una propiedad peligrosa no determina por sí sola el riesgo. Importan exposición, condiciones de uso y secuencia de eventos. De la misma forma, que una caracterización no detecte un problema no demuestra riesgo cero. La matriz de riesgo debe conservar incertidumbre y enlazar cada control con evidencia que permita verificar si realmente modifica la situación prevista."
            }
          ]
        },
        {
          "id": "BIOMAT-U06-T02-ST03",
          "title": "ISO 10993-1:2025 reorganiza la evaluación de seguridad biológica para alinearla con gestión de riesgo.",
          "blocks": [
            {
              "id": "BIOMAT-U06-T02-ST03-P01",
              "type": "paragraph",
              "text": "ISO 10993-1:2025 reorganiza la evaluación de seguridad biológica para alinearla con gestión de riesgo. La pregunta pedagógica no es '¿qué batería de ensayos exige la tabla?', sino '¿qué peligros biológicos permanecen suficientemente inciertos para necesitar evidencia adicional?'. El razonamiento considera el dispositivo terminado, naturaleza y duración de la exposición, composición y procesamiento, información química y física, experiencia previa relevante y evidencia biológica existente. Una nueva prueba se justifica porque resuelve una brecha, no porque el nombre de un ensayo aparezca en una lista conocida."
            }
          ]
        },
        {
          "id": "BIOMAT-U06-T02-ST04",
          "title": "Caracterización química, información de materiales, literatura y datos previos pueden reducir incertid…",
          "blocks": [
            {
              "id": "BIOMAT-U06-T02-ST04-P01",
              "type": "paragraph",
              "text": "Caracterización química, información de materiales, literatura y datos previos pueden reducir incertidumbre antes de generar nueva evidencia. Sin embargo, equivalencia de materiales no se presume por nombre comercial o composición nominal. Diferencias de proveedor, proceso, aditivos, geometría, acabado, esterilización o exposición pueden limitar la transferencia. La decisión debe explicar qué evidencia es directamente aplicable, cuál es indirecta y qué supuesto permite conectarla con el dispositivo considerado."
            }
          ]
        },
        {
          "id": "BIOMAT-U06-T02-ST05",
          "title": "La evaluación biológica es una entrada de una decisión de seguridad más amplia, no una etiqueta absolu…",
          "blocks": [
            {
              "id": "BIOMAT-U06-T02-ST05-P01",
              "type": "paragraph",
              "text": "La evaluación biológica es una entrada de una decisión de seguridad más amplia, no una etiqueta absoluta de 'biocompatible'. Esta unidad no autoriza a declarar conformidad con ISO 10993 ni a seleccionar endpoints regulatorios para un producto real. Enseña a construir la lógica de evidencia y a marcar el punto donde se requiere juicio profesional, evaluación toxicológica, laboratorio competente, revisión ética o interacción con la autoridad correspondiente."
            }
          ]
        }
      ]
    },
    {
      "id": "BIOMAT-U06-T03",
      "title": "Esterilización y procesamiento como entradas que pueden cambiar el biomaterial",
      "key_points": [
        "Esterilización y procesamiento pueden modificar propiedades relevantes y deben considerarse durante el diseño.",
        "ISO 11137-1:2025 cubre radiación e ISO 17665:2024 calor húmedo; cada proceso tiene su propio marco.",
        "ISO 11135:2014 sigue publicada mientras la edición 3 está en FDIS; borrador y norma vigente no son equivalentes.",
        "U6 compara compatibilidad sin proporcionar parámetros operativos de esterilización.",
        "La evidencia debe representar, cuando sea pertinente, el estado final procesado del material o dispositivo."
      ],
      "blocks": [],
      "subtopics": [
        {
          "id": "BIOMAT-U06-T03-ST01",
          "title": "La esterilización no se añade al final del proyecto como una operación independiente del material.",
          "blocks": [
            {
              "id": "BIOMAT-U06-T03-ST01-P01",
              "type": "paragraph",
              "text": "La esterilización no se añade al final del proyecto como una operación independiente del material. Es un proceso que debe desarrollarse, validarse y controlarse dentro de marcos específicos y que puede modificar polímeros, recubrimientos, adhesivos, superficies, residuos o propiedades mecánicas. Por eso el diseño debe evaluar la compatibilidad entre material, geometría, envase, proceso y estado final. AAMI TIR17:2024, reconocido por FDA, trata precisamente la compatibilidad de materiales sometidos a diversas modalidades de esterilización."
            }
          ]
        },
        {
          "id": "BIOMAT-U06-T03-ST02",
          "title": "Las normas aplicables dependen del proceso.",
          "blocks": [
            {
              "id": "BIOMAT-U06-T03-ST02-P01",
              "type": "paragraph",
              "text": "Las normas aplicables dependen del proceso. ISO 11137-1:2025 establece requisitos para desarrollo, validación y control rutinario de esterilización por radiación; ISO 17665:2024 hace lo propio para calor húmedo. Para óxido de etileno, ISO 11135:2014 sigue siendo la edición internacional publicada y fue confirmada en 2024, mientras una tercera edición se encuentra en fase FDIS en 2026. Un borrador FDIS no debe presentarse como norma publicada ni mezclarse con el estado del documento vigente."
            }
          ]
        },
        {
          "id": "BIOMAT-U06-T03-ST03",
          "title": "La comparación de métodos en U6 es conceptual y centrada en compatibilidad: energía ionizante puede in…",
          "blocks": [
            {
              "id": "BIOMAT-U06-T03-ST03-P01",
              "type": "paragraph",
              "text": "La comparación de métodos en U6 es conceptual y centrada en compatibilidad: energía ionizante puede inducir escisión o entrecruzamiento en determinados polímeros; humedad y temperatura pueden afectar materiales sensibles; procesos químicos plantean preguntas sobre interacción, residuos y aireación. El efecto real depende de formulación, dosis o exposición, geometría, envase y proceso específico. Esta unidad deliberadamente no proporciona parámetros de ciclo, dosis, concentraciones ni instrucciones operativas."
            }
          ]
        },
        {
          "id": "BIOMAT-U06-T03-ST04",
          "title": "Un candidato material se reevalúa después del procesamiento representativo si existe una vía plausible…",
          "blocks": [
            {
              "id": "BIOMAT-U06-T03-ST04-P01",
              "type": "paragraph",
              "text": "Un candidato material se reevalúa después del procesamiento representativo si existe una vía plausible de cambio relevante. Las técnicas de U5 permiten formular la estrategia: comparar propiedades mecánicas, química, topografía o productos liberables antes y después del proceso cuando esas propiedades sostienen requisitos. El objetivo no es demostrar esterilidad mediante caracterización material, sino verificar que el proceso elegido no invalida afirmaciones de desempeño o seguridad material que dependían de un estado previo."
            }
          ]
        },
        {
          "id": "BIOMAT-U06-T03-ST05",
          "title": "La esterilización también puede cambiar qué evidencia previa sigue siendo transferible.",
          "blocks": [
            {
              "id": "BIOMAT-U06-T03-ST05-P01",
              "type": "paragraph",
              "text": "La esterilización también puede cambiar qué evidencia previa sigue siendo transferible. Si un estudio utilizó un material sin el tratamiento final, su aplicabilidad debe justificarse. De este modo, 'esterilizable' deja de ser una etiqueta genérica y se convierte en una relación entre producto, proceso validado y propiedades aceptables del estado final. La selección definitiva conserva esta relación como una condición de diseño y no como una preferencia secundaria."
            }
          ]
        }
      ]
    },
    {
      "id": "BIOMAT-U06-T04",
      "title": "Estrategia preclínica, representatividad, bienestar animal y decisión residual",
      "key_points": [
        "La estrategia preclínica empieza por la brecha de evidencia, no por una lista fija de ensayos.",
        "El artículo de ensayo debe ser representativo de las características relevantes del producto final.",
        "ISO 10993-2:2022 mantiene principios de reemplazo, reducción y refinamiento, aunque su revisión está en desarrollo.",
        "Un resultado favorable reduce incertidumbre específica y nunca demuestra riesgo cero.",
        "La recomendación educativa final es condicionada y no equivale a autorización clínica o regulatoria."
      ],
      "blocks": [],
      "subtopics": [
        {
          "id": "BIOMAT-U06-T04-ST01",
          "title": "Una estrategia preclínica ordena evidencia por la pregunta que debe resolver.",
          "blocks": [
            {
              "id": "BIOMAT-U06-T04-ST01-P01",
              "type": "paragraph",
              "text": "Una estrategia preclínica ordena evidencia por la pregunta que debe resolver. Primero se aprovechan conocimiento del material, caracterización, literatura, datos históricos y métodos no animales pertinentes; después se identifica qué incertidumbre permanece y qué evidencia adicional podría discriminarla. 'Más ensayos' no es sinónimo de 'mejor evidencia': un estudio que no representa el dispositivo, no tiene controles adecuados o no aborda el peligro pendiente puede añadir volumen de datos sin cambiar la decisión."
            }
          ]
        },
        {
          "id": "BIOMAT-U06-T04-ST02",
          "title": "La representatividad del artículo de ensayo es central.",
          "blocks": [
            {
              "id": "BIOMAT-U06-T04-ST02-P01",
              "type": "paragraph",
              "text": "La representatividad del artículo de ensayo es central. ISO 10993-12:2021 y su Amendment 1:2025 abordan selección y preparación de muestras, controles y materiales de referencia en sistemas de ensayo biológico. Conceptualmente, el estudiante debe preguntar si la muestra conserva materiales, procesos, superficie, esterilización y características relevantes del producto. Si se usa solo una parte o extracto, se documenta qué propiedad del dispositivo pretende representar y qué queda fuera."
            }
          ]
        },
        {
          "id": "BIOMAT-U06-T04-ST03",
          "title": "Cuando existe evidencia animal, el bienestar no es una nota posterior.",
          "blocks": [
            {
              "id": "BIOMAT-U06-T04-ST03-P01",
              "type": "paragraph",
              "text": "Cuando existe evidencia animal, el bienestar no es una nota posterior. ISO 10993-2:2022 promueve reducción del número de animales, refinamiento para disminuir dolor o distrés y reemplazo mediante medios científicamente válidos cuando sea posible. Esa edición está publicada pero marcada por ISO como 'to be revised' y una edición 4 se encuentra en desarrollo en 2026. U6 usa estos principios para evaluar justificación y jerarquía de evidencia, no para diseñar procedimientos animales ni protocolos experimentales."
            }
          ]
        },
        {
          "id": "BIOMAT-U06-T04-ST04",
          "title": "El expediente preclínico registra para cada pregunta: peligro o requisito, evidencia disponible, artíc…",
          "blocks": [
            {
              "id": "BIOMAT-U06-T04-ST04-P01",
              "type": "paragraph",
              "text": "El expediente preclínico registra para cada pregunta: peligro o requisito, evidencia disponible, artículo de ensayo, control, criterio de interpretación, resultado, limitación y riesgo o incertidumbre residual. Un resultado favorable reduce una incertidumbre concreta; no convierte automáticamente todas las demás en cero. Si una brecha crítica permanece, la conclusión correcta puede ser 'evidencia insuficiente para sostener esta afirmación' y la siguiente acción es una pregunta discriminante, no una afirmación optimista."
            }
          ]
        },
        {
          "id": "BIOMAT-U06-T04-ST05",
          "title": "El cierre del curso es una recomendación condicionada de material para un escenario sintético.",
          "blocks": [
            {
              "id": "BIOMAT-U06-T04-ST05-P01",
              "type": "paragraph",
              "text": "El cierre del curso es una recomendación condicionada de material para un escenario sintético. Debe distinguir lo observado de lo inferido y separar aptitud técnica, evidencia biológica, gestión de riesgo y decisión regulatoria. El estudiante puede concluir que una alternativa está mejor respaldada para los requisitos definidos, pero no que un dispositivo real es seguro, eficaz, conforme o listo para uso humano. Esas decisiones requieren procesos, actores y evidencia fuera del alcance de esta unidad."
            }
          ]
        }
      ]
    }
  ],
  "examples": [
    {
      "id": "BIOMAT-U06-EX01",
      "title": "Ejemplo 1 — Del uso previsto a una matriz de requisitos",
      "scenario": "Se compara de forma sintética un polímero A y un polímero B para un componente temporal que debe conservar geometría durante un intervalo definido y después permitir retirada sin fragmentación.",
      "reasoning_steps": [
        "Separar uso previsto de la solución: función temporal, entorno de contacto y consecuencias de pérdida de integridad.",
        "Traducir la necesidad a requisitos: estabilidad dimensional, margen mecánico, comportamiento de degradación, superficie y procesabilidad.",
        "Vincular cada requisito a evidencia de U1-U5 y marcar qué datos corresponden al estado final procesado.",
        "Definir criterios críticos que no pueden compensarse con una puntuación alta en otra propiedad.",
        "Comparar A y B y registrar la brecha que podría cambiar la selección."
      ],
      "interpretation": "B queda mejor respaldado bajo los requisitos sintéticos, pero la decisión permanece condicionada a una brecha de compatibilidad con el proceso final.",
      "limitations": "No extrapolar el ejemplo a seguridad, eficacia clínica o conformidad regulatoria fuera de su alcance."
    },
    {
      "id": "BIOMAT-U06-EX02",
      "title": "Ejemplo 2 — Peligro no equivale a riesgo",
      "scenario": "Un material contiene un constituyente con capacidad potencial de causar daño, pero la cantidad liberable y la exposición del escenario sintético son inciertas.",
      "reasoning_steps": [
        "Nombrar el peligro sin llamarlo todavía riesgo alto.",
        "Describir la situación peligrosa y la vía de exposición necesaria para que ocurra daño.",
        "Identificar qué evidencia de composición, liberación y exposición falta.",
        "Proponer un control de diseño o evidencia que pueda reducir incertidumbre.",
        "Registrar que ausencia de evidencia de daño no equivale a riesgo cero."
      ],
      "interpretation": "El expediente identifica un peligro plausible y una brecha crítica de exposición; no es posible cerrar la evaluación con los datos disponibles.",
      "limitations": "No extrapolar el ejemplo a seguridad, eficacia clínica o conformidad regulatoria fuera de su alcance."
    },
    {
      "id": "BIOMAT-U06-EX03",
      "title": "Ejemplo 3 — Esterilización cambia la aplicabilidad de la evidencia",
      "scenario": "Las propiedades del polímero candidato se midieron antes de esterilización por radiación. Tras un proceso representativo, el material sintético muestra un desplazamiento espectroscópico y una reducción mecánica fuera del margen de diseño.",
      "reasoning_steps": [
        "Reconocer que el proceso final puede modificar el estado material.",
        "Separar validación de esterilización de compatibilidad del material: son preguntas diferentes.",
        "Revisar qué requisitos dependen de propiedades que cambiaron.",
        "Determinar qué evidencia previa deja de representar al producto final.",
        "Reabrir la selección de material o proceso sin modificar parámetros operativos en la actividad educativa."
      ],
      "interpretation": "La evidencia preesterilización ya no basta para sostener el requisito mecánico del estado final.",
      "limitations": "No extrapolar el ejemplo a seguridad, eficacia clínica o conformidad regulatoria fuera de su alcance."
    },
    {
      "id": "BIOMAT-U06-EX04",
      "title": "Ejemplo 4 — Evaluación biológica basada en brechas",
      "scenario": "Un dispositivo sintético conserva composición, proceso y contacto respecto de una versión previa, excepto por un nuevo recubrimiento superficial bien caracterizado.",
      "reasoning_steps": [
        "Separar evidencia reutilizable de evidencia afectada por el nuevo recubrimiento.",
        "Identificar peligros biológicos plausiblemente modificados por la superficie y sustancias asociadas.",
        "Revisar caracterización química y conocimiento previo antes de solicitar nueva evidencia.",
        "Definir qué incertidumbre concreta debe resolver cualquier estudio adicional.",
        "Evitar convertir la evaluación en una lista automática de ensayos."
      ],
      "interpretation": "La estrategia conserva evidencia aplicable y concentra la nueva evaluación en los riesgos que el recubrimiento puede modificar.",
      "limitations": "No extrapolar el ejemplo a seguridad, eficacia clínica o conformidad regulatoria fuera de su alcance."
    },
    {
      "id": "BIOMAT-U06-EX05",
      "title": "Ejemplo 5 — Expediente preclínico con conclusión insuficiente",
      "scenario": "Una alternativa material cumple criterios mecánicos y de caracterización, pero el artículo usado en la evidencia biológica no incluye el tratamiento superficial final y no existe justificación de equivalencia.",
      "reasoning_steps": [
        "Mapear la evidencia favorable a los requisitos que realmente cubre.",
        "Detectar que la representatividad del artículo de ensayo es una premisa no demostrada.",
        "Preguntar si el tratamiento final puede cambiar la interfaz o sustancias liberables.",
        "Clasificar la brecha como crítica si afecta una afirmación de seguridad biológica.",
        "Redactar una conclusión que suspenda esa afirmación en vez de extrapolar."
      ],
      "interpretation": "La selección técnica puede seguir siendo prometedora, pero la evidencia es insuficiente para sostener la afirmación biológica prevista.",
      "limitations": "No extrapolar el ejemplo a seguridad, eficacia clínica o conformidad regulatoria fuera de su alcance."
    }
  ],
  "activities": [
    {
      "id": "BIOMAT-U06-ACT01",
      "title": "Actividad 1 — Matriz guiada de requisitos y evidencia",
      "purpose": "Aplicar Diseño y evaluación preclínica con datos sintéticos, trazabilidad, controles, incertidumbre y límites explícitos.",
      "prerequisite_unit_ids": [
        "BIOMAT-U05"
      ],
      "instructions": [
        "Usa exclusivamente el escenario y los datos sintéticos proporcionados; no selecciones un producto para uso real.",
        "Empieza por uso previsto, función y modo de fallo antes de observar las alternativas de material.",
        "Convierte cada necesidad en un requisito verificable y enlázalo con evidencia procedente de U1-U5.",
        "Marca como crítica, importante o preferente cada condición y justifica la categoría.",
        "Para cada requisito escribe resultado, incertidumbre, criterio y una frase de qué no puede concluirse."
      ],
      "tasks": [
        "Definir seis requisitos para un componente biomédico temporal sintético.",
        "Identificar qué requisitos dependen de propiedades del volumen y cuáles de superficie.",
        "Vincular un requisito con degradación/corrosión de U4.",
        "Vincular dos requisitos con caracterización de U5.",
        "Detectar un criterio que no debe compensarse mediante puntuación ponderada.",
        "Distinguir evidencia sobre materia prima de evidencia sobre estado final procesado.",
        "Identificar una brecha que impide elegir entre dos materiales.",
        "Proponer una observación discriminante sin diseñar un protocolo experimental.",
        "Redactar la selección provisional.",
        "Redactar tres condiciones que obligarían a reabrirla."
      ],
      "deliverables": [
        "Definición del uso previsto sintético.",
        "Matriz requisito→evidencia.",
        "Criterios y prioridad.",
        "Mapa de incertidumbres.",
        "Brecha discriminante.",
        "Selección provisional condicionada.",
        "Límites de inferencia."
      ],
      "checking_criteria": [
        "Los requisitos son verificables y no nombres de soluciones.",
        "Cada evidencia corresponde al requisito que pretende sostener.",
        "La matriz diferencia estado de materia prima y producto procesado.",
        "Los criterios críticos no se compensan con preferencias menores.",
        "Se conserva incertidumbre en la conclusión.",
        "No se declara biocompatibilidad a partir de una propiedad aislada.",
        "La selección es auditable.",
        "No hay recomendación clínica ni regulatoria."
      ],
      "estimated_duration_minutes": 120,
      "status": "curated_internal_review_pending"
    },
    {
      "id": "BIOMAT-U06-ACT02",
      "title": "Actividad 2 — Compatibilidad material-proceso con ayudas reducidas",
      "purpose": "Aplicar Diseño y evaluación preclínica con datos sintéticos, trazabilidad, controles, incertidumbre y límites explícitos.",
      "prerequisite_unit_ids": [
        "BIOMAT-U05"
      ],
      "instructions": [
        "Trabaja con tres rutas de esterilización descritas solo a nivel conceptual y con un conjunto sintético de cambios de material.",
        "No propongas dosis, temperatura, presión, concentración, tiempo ni parámetros de ciclo.",
        "Clasifica qué requisitos podrían verse afectados por cada cambio observado.",
        "Decide qué datos de U5 serían suficientes para mantener o reabrir una afirmación de desempeño.",
        "Resuelve un segundo caso sin la plantilla de la actividad 1 y compara tu trazabilidad."
      ],
      "tasks": [
        "Distinguir validación del proceso de compatibilidad del material.",
        "Interpretar una pérdida mecánica posterior a un proceso sintético.",
        "Interpretar un cambio químico superficial sin cambio mecánico detectable.",
        "Detectar cuándo datos preproceso dejan de ser representativos.",
        "Comparar radiación, calor húmedo y óxido de etileno sin diseñar ciclos.",
        "Reconocer que ISO/FDIS 11135 no es todavía una norma publicada.",
        "Seleccionar evidencia adicional proporcional a una brecha material.",
        "Actualizar la matriz de requisitos.",
        "Redactar una conclusión sobre compatibilidad y no sobre esterilidad.",
        "Enumerar dos incertidumbres residuales."
      ],
      "deliverables": [
        "Tabla material-proceso-requisito.",
        "Registro de evidencia pre/postproceso.",
        "Lista de afirmaciones que permanecen válidas.",
        "Lista de afirmaciones reabiertas.",
        "Brecha prioritaria.",
        "Conclusión de compatibilidad.",
        "Límites del análisis."
      ],
      "checking_criteria": [
        "No se prescriben parámetros de esterilización.",
        "Se usan las versiones normativas correctas.",
        "La conclusión distingue esterilización de compatibilidad material.",
        "El estado final procesado aparece en la trazabilidad.",
        "Las pruebas propuestas responden a una brecha explícita.",
        "No se extrapola una observación química a desempeño clínico.",
        "Las incertidumbres se conservan.",
        "El segundo caso puede resolverse con menos apoyo."
      ],
      "estimated_duration_minutes": 75,
      "status": "curated_internal_review_pending"
    },
    {
      "id": "BIOMAT-U06-ACT03",
      "title": "Actividad 3 — Auditoría ciega de un expediente preclínico sintético",
      "purpose": "Aplicar Diseño y evaluación preclínica con datos sintéticos, trazabilidad, controles, incertidumbre y límites explícitos.",
      "prerequisite_unit_ids": [
        "BIOMAT-U05"
      ],
      "instructions": [
        "Recibe un expediente sintético con errores deliberados y audítalo sin ver la solución de referencia.",
        "Clasifica cada problema como requisito, riesgo, evidencia, representatividad, control, bienestar animal o inferencia.",
        "Prioriza solo las brechas que podrían cambiar la decisión.",
        "Propón la pregunta adicional mínima que permitiría resolver cada brecha crítica, sin diseñar procedimientos de laboratorio o animales.",
        "Reescribe la conclusión del expediente con alcance proporcional a la evidencia."
      ],
      "tasks": [
        "Detectar un peligro tratado incorrectamente como daño observado.",
        "Detectar una afirmación de riesgo cero.",
        "Detectar una batería de ensayos sin vínculo con brechas de evaluación biológica.",
        "Detectar evidencia basada en material no esterilizado cuando el producto final sí lo está.",
        "Detectar un artículo de ensayo no representativo.",
        "Detectar un control que no discrimina ninguna alternativa.",
        "Detectar una propuesta animal sin justificar reemplazo o reducción.",
        "Detectar uso de un estándar en borrador como si estuviera publicado.",
        "Detectar una conclusión de seguridad clínica desde evidencia preclínica.",
        "Ordenar las cuatro brechas que más afectan la decisión."
      ],
      "deliverables": [
        "Registro de hallazgos.",
        "Clasificación de severidad.",
        "Mapa peligro→evidencia→control→residual.",
        "Evaluación de representatividad.",
        "Preguntas discriminantes.",
        "Conclusión revisada.",
        "Lista de decisiones que permanecen abiertas."
      ],
      "checking_criteria": [
        "Peligro, situación peligrosa, daño y riesgo se distinguen correctamente.",
        "La evaluación biológica se organiza por brechas y no por checklist.",
        "La representatividad se evalúa explícitamente.",
        "Se aplican conceptualmente reemplazo, reducción y refinamiento.",
        "No se convierten borradores normativos en requisitos vigentes.",
        "La pregunta adicional es mínima y discriminante.",
        "La conclusión no afirma riesgo cero, seguridad clínica ni conformidad.",
        "La auditoría puede reconstruirse sin datos externos."
      ],
      "estimated_duration_minutes": 75,
      "status": "curated_internal_review_pending"
    }
  ],
  "assessment_file": "assessments/unit-06.json",
  "glossary_entry_ids": [
    "BIOMAT-G002",
    "BIOMAT-G110",
    "BIOMAT-G111",
    "BIOMAT-G112",
    "BIOMAT-G113",
    "BIOMAT-G114",
    "BIOMAT-G115",
    "BIOMAT-G116",
    "BIOMAT-G117",
    "BIOMAT-G118",
    "BIOMAT-G119",
    "BIOMAT-G120",
    "BIOMAT-G121",
    "BIOMAT-G122",
    "BIOMAT-G123",
    "BIOMAT-G124",
    "BIOMAT-G125",
    "BIOMAT-G060",
    "BIOMAT-G126",
    "BIOMAT-G127",
    "BIOMAT-G128",
    "BIOMAT-G129",
    "BIOMAT-G130",
    "BIOMAT-G131",
    "BIOMAT-G064",
    "BIOMAT-G132",
    "BIOMAT-G133",
    "BIOMAT-G134"
  ],
  "source_ids": [
    "iso-14971-2019-medical-devices-application-of-risk-management-to-medical-devices",
    "iso-10993-1-2025-biological-evaluation-of-medical-devices-part-1",
    "iso-10993-12-2021-sample-preparation-and-reference-materials",
    "iso-10993-12-2021-amd-1-2025",
    "iso-10993-2-2022-animal-welfare-requirements",
    "iso-dis-10993-2-animal-welfare-requirements-edition-4",
    "iso-11137-1-2025-radiation-sterilization-part-1",
    "iso-17665-2024-moist-heat-sterilization",
    "iso-11135-2014-ethylene-oxide-sterilization",
    "iso-fdis-11135-ethylene-oxide-sterilization-edition-3",
    "aami-tir17-2024-compatibility-of-materials-subjected-to-sterilization",
    "use-of-international-standard-iso-10993-1-biological-evaluation-of-medical-devices"
  ],
  "claim_ids": [
    "BIOMAT-U06-C001",
    "BIOMAT-U06-C002",
    "BIOMAT-U06-C003",
    "BIOMAT-U06-C004"
  ],
  "media_ids": [
    "BIOMAT-U06-M01"
  ],
  "common_errors": [
    {
      "error": "Elegir primero un material y escribir después requisitos que lo favorecen.",
      "correction": "Fijar uso previsto, requisitos críticos y criterios antes de comparar alternativas."
    },
    {
      "error": "Reducir la selección a la propiedad mecánica con mayor valor.",
      "correction": "Integrar función, interfaz, degradación, proceso, superficie y riesgos; distinguir criterios obligatorios de preferencias."
    },
    {
      "error": "Usar 'peligro', 'riesgo' y 'daño' como sinónimos.",
      "correction": "Reconstruir la secuencia peligro→situación peligrosa→posible daño y evaluar el riesgo según el marco definido."
    },
    {
      "error": "Afirmar riesgo cero porque no apareció un resultado adverso.",
      "correction": "Reportar qué incertidumbre redujo la evidencia y qué riesgo o desconocimiento permanece."
    },
    {
      "error": "Tratar ISO 10993-1 como una lista fija de ensayos obligatorios para todo dispositivo.",
      "correction": "Partir del contexto de uso, peligros biológicos, caracterización y evidencia disponible para justificar brechas adicionales."
    },
    {
      "error": "Suponer equivalencia porque dos materiales comparten nombre o composición nominal.",
      "correction": "Verificar proveedor, formulación, proceso, geometría, superficie, esterilización y exposición relevantes."
    },
    {
      "error": "Considerar la esterilización independiente del diseño material.",
      "correction": "Evaluar si el proceso puede cambiar propiedades que sustentan requisitos y usar evidencia representativa del estado final."
    },
    {
      "error": "Presentar ISO/FDIS 11135 como edición publicada.",
      "correction": "Indicar que ISO 11135:2014 sigue publicada y que la edición 3 se encuentra en desarrollo en fase FDIS."
    },
    {
      "error": "Solicitar estudios animales antes de considerar evidencia previa o alternativas válidas.",
      "correction": "Justificar la brecha y aplicar conceptualmente reemplazo, reducción y refinamiento; U6 no diseña protocolos animales."
    },
    {
      "error": "Convertir un expediente preclínico favorable en una declaración de seguridad o eficacia clínica.",
      "correction": "Limitar la conclusión al escenario y evidencia evaluados; decisiones clínicas y regulatorias requieren procesos adicionales."
    }
  ],
  "biomedical_connections": [
    "La selección material debe conectarse con uso, exposición, estado final, evaluación biológica y gestión de riesgo del dispositivo, no con una etiqueta genérica de biocompatibilidad.",
    "Radiación, calor húmedo, óxido de etileno u otros procesos pueden cambiar propiedades; la compatibilidad material-proceso se trata como requisito de diseño sin prescribir ciclos.",
    "Un cambio superficial puede modificar qué evidencia previa sigue siendo aplicable y puede abrir nuevas preguntas de caracterización o evaluación biológica.",
    "El expediente prioriza evidencia que resuelva brechas concretas, artículos representativos, controles y límites de transferencia antes de cualquier inferencia clínica.",
    "La trazabilidad requisito→evidencia→riesgo prepara al estudiante para colaborar con procesos de diseño y calidad, sin convertir la unidad en certificación o asesoría regulatoria."
  ],
  "editorial_notice": "Material educativo curado internamente y mantenido en status=review. Todos los escenarios son sintéticos. Esta unidad no proporciona parámetros operativos de esterilización, protocolos de laboratorio, procedimientos animales, selección de endpoints regulatorios ni instrucciones para investigación en personas. No constituye evaluación de conformidad, asesoría regulatoria o jurídica, certificación ISO, validación preclínica o clínica ni autorización para fabricar o usar un dispositivo. ISO 10993-2:2022 está publicada pero en revisión y su edición 4 permanece en desarrollo; ISO/FDIS 11135 es un proyecto final y no una norma publicada. La revisión disciplinar humana externa permanece pendiente.",
  "legacy_origin": "data/course_redevelopment/biomateriales/units/unit-06.json"
}
