Repository: jennerfeijoo/biomedicina

# CitoNauta: Explorando la Biomedicina

CitoNauta es una plataforma educativa abierta para explorar ciencias básicas, biología, medicina, ingeniería biomédica y sus dimensiones éticas y sociales.

> Explorar la vida desde dentro, con los ojos del conocimiento.

## Estado del catálogo

- 94 asignaturas en cuatro áreas académicas.
- 94 con material lectivo y actividades disponibles.
- 15 conservan marcadores de plantilla en 89 unidades y requieren reconstrucción disciplinar.
- 79 no contienen esos marcadores conocidos; esto no equivale a validación científica.
- 0 con registro completo de afirmaciones y localizadores.
- 0 con revisión IA validada para un alcance científico.

File: ingenieria-biomedica/biomateriales/unidades/unidad-02.html
Unidad 2. Estructura-propiedad | Biomateriales | CitoNauta

Saltar al contenido principal

CNCitoNauta

Inicio

  Ingeniería Biomédica Aplicada

  Biomateriales

Inicio/
  Ingeniería Biomédica Aplicada/
  Biomateriales/
  Unidad 2

Unidad 2 de 6

  Estructura-propiedad

  Explicar y cuantificar cómo composición, procesamiento, microestructura, porosidad, estado térmico y superficie condicionan propiedades mecánicas y físico-químicas de biomateriales, construyendo predicciones de comportamiento en servicio con datos sintéticos, sensibilidad e incertidumbre sin confundir una propiedad del material o una probeta con el desempeño de un dispositivo ni con biocompatibilidad clínica.

AsignaturaBiomateriales

  EstadoLección desarrollada · revisión experta pendiente

Material educativo, no consejo clínico. Las actividades usan simulación, casos o datos abiertos; cualquier práctica con personas, muestras, equipos o sustancias requiere supervisión institucional y protocolos de seguridad.

← Volver al curso
  Índice de unidades
  ← Unidad 1: Clases y propiedades
  Unidad 3: Interfaz material-biología →

En esta unidad
  Resultados
  Teoría
  Ejemplos
  Práctica
  Autoevaluación
  Fuentes

Objetivos y resultados esperados

Distinguir propiedad del material, propiedad estructural y respuesta del dispositivo, relacionando fuerza–desplazamiento con tensión–deformación mediante geometría y condiciones de ensayo explícitas.

  Interpretar curvas tensión–deformación para estimar módulo, límite elástico o convencional, resistencia, deformación a rotura y tenacidad, explicando qué magnitudes no son intercambiables.

  Relacionar microestructura, tamaño y distribución de fases, porosidad, orientación y defectos con rigidez, resistencia y fractura sin asumir relaciones universales independientes del procesamiento.

  Explicar viscoelasticidad, creep, relajación y dependencia con temperatura y velocidad de deformación en polímeros, incorporando el papel de transición vítrea y cristalinidad cuando corresponda.

  Distinguir química superficial, energía superficial, mojabilidad, rugosidad y topografía, y justificar por qué una medida como el ángulo de contacto no resume por sí sola la respuesta biológica de una interfaz.

  Diseñar una comparación reproducible estructura–propiedad con controles de preparación, condiciones ambientales, sensibilidad y límites de inferencia, conservando trazabilidad de datos, unidades, modelos y fuentes.

Mapa de contenidos

De composición y procesamiento a microestructura

  Respuesta mecánica: de fuerza–desplazamiento a tensión–deformación

  Polímeros: viscoelasticidad, temperatura, transición vítrea y cristalinidad

  Superficie y comportamiento en servicio: química, mojabilidad, rugosidad e incertidumbre

Desarrollo teórico

  Los conceptos se estudian mediante mecanismos, modelos, evidencia, supuestos y límites de interpretación.

Desarrollo 1

  De composición y procesamiento a microestructura

  La relación estructura–propiedad comienza antes del ensayo mecánico. La composición define qué especies, fases o cadenas pueden existir; el procesamiento determina historias térmicas, deformaciones, velocidad de solidificación, curado, orientación, porosidad y defectos; y esas decisiones producen una microestructura que condiciona la respuesta medible. Dos materiales con el mismo nombre químico o la misma aleación nominal pueden presentar propiedades diferentes si el procesado genera distinta cristalinidad, tamaño de grano, orientación, grado de reticulación, contenido de poros o tensiones residuales. Por ello, el material debe describirse con estado y proceso, no solo con una etiqueta comercial o composicional.

  En metales, variables como tamaño de grano, textura cristalográfica, fases secundarias y defectos pueden modificar resistencia, ductilidad y fatiga. En cerámicas y vidrios, poros, microgrietas, distribución de fases y defectos superficiales adquieren especial importancia porque la fractura puede iniciarse en concentradores de tensión. En polímeros, masa molecular, orientación de cadenas, cristalinidad, densidad de reticulación, plastificación y envejecimiento físico alteran la respuesta. En compuestos, además importa la fracción, distribución, orientación y adhesión interfacial entre matriz y refuerzo. La misma palabra «microestructura» abarca mecanismos distintos según la familia de material.

  La porosidad ilustra por qué estructura y propiedad deben separarse de la composición. Introducir vacíos reduce la fracción de material portante y suele disminuir rigidez y resistencia aparentes, pero también cambia densidad, transporte de fluidos, superficie específica y posibilidades de integración tisular. En biomateriales porosos no basta indicar un porcentaje de poros: tamaño, forma, orientación, distribución e interconectividad pueden cambiar la respuesta aun con porosidad total similar. Las revisiones de biomateriales porosos muestran precisamente que arquitectura y propiedades mecánicas están acopladas, pero el efecto cuantitativo depende del sistema y del método de fabricación.

  Una relación empírica entre densidad relativa y módulo puede ser útil como modelo de sensibilidad, pero no debe tratarse como ley universal. En una arquitectura celular idealizada puede escribirse E*/Es ≈ C(ρ*/ρs)^n, donde E* y ρ* describen el material poroso, Es y ρs el sólido de referencia, y C y n dependen de la arquitectura y del mecanismo de deformación. El valor pedagógico de la expresión es mostrar que una pequeña variación estructural puede alterar mucho la rigidez; su límite es que no reemplaza la caracterización del material, la geometría real ni la validación del modelo.

  La consecuencia metodológica es directa: una afirmación estructura–propiedad debe conservar la cadena composición → procesamiento → estructura → ensayo → propiedad estimada. Si cambia el tratamiento térmico, la orientación de impresión, el curado, la humedad o la preparación superficial, la comparación ya no aísla únicamente la variable que se pretendía estudiar. El expediente reproducible de esta unidad registrará esas condiciones para que una diferencia de propiedad no se atribuya automáticamente a la composición cuando puede provenir del procesamiento o de la preparación.

\[\phi=1-\frac{\rho^*}{\rho_s}\]

phi: fracción de porosidad

  rho*: densidad aparente

  rho_s: densidad del sólido de referencia

\[\frac{E^*}{E_s}\approx C\left(\frac{\rho^*}{\rho_s}\right)^n\]

Puntos de integración

La composición no determina por sí sola la propiedad: el procesamiento crea el estado microestructural que realmente se ensaya.

  Porosidad total, tamaño de poro, orientación e interconectividad son descriptores diferentes.

  Las relaciones de escalamiento son modelos dependientes de arquitectura, no constantes universales.

  Toda comparación debe conservar la cadena composición–procesamiento–estructura–propiedad.

Desarrollo 2

  Respuesta mecánica: de fuerza–desplazamiento a tensión–deformación

Normalizar fuerza y alargamiento. Dos probetas ideales con E = 1000 MPa, longitud inicial 20 mm y áreas 2 y 4 mm² requieren 20 y 40 N para alargarse 0,2 mm. Ambas tienen deformación 1 % y tensión nominal 10 MPa. Datos hipotéticos, sin plasticidad ni rotura.Elaboración propia de CitoNauta; esquemas y ejemplos hipotéticos, sin datos experimentales · CC BY-NC 4.0. Fuentes de apoyo: ASTM E8/E8M-25 — Standard Test Methods for Tension Testing of Metallic Materials.Ampliar figura
  Un ensayo de tracción mide primero fuerza y desplazamiento de una probeta. Esas magnitudes describen la respuesta de una estructura cuya geometría importa. Para aproximarse a una propiedad del material se normaliza la fuerza por un área de referencia y el alargamiento por una longitud de referencia. La tensión y la deformación ingenieriles permiten comparar probetas solo si se documentan geometría, orientación, preparación, velocidad de ensayo y ambiente. ASTM E8/E8M para metales y ASTM D638 para plásticos destacan que el procedimiento, la preparación y las condiciones influyen en los resultados y que una probeta no representa automáticamente todo el producto en servicio.

  El módulo elástico o módulo de Young describe la pendiente de un tramo aproximadamente lineal de la curva tensión–deformación. No es sinónimo de resistencia: un material puede ser muy rígido y fallar con poca deformación, o ser menos rígido y soportar grandes deformaciones antes de romper. Tampoco es sinónimo de rigidez estructural, que depende de geometría. En una barra axial ideal, k = EA/L muestra que duplicar el área duplica la rigidez de la pieza sin cambiar el módulo del material. Esta distinción es crítica al comparar implantes, andamios porosos o películas con dimensiones distintas.

  La resistencia a tracción máxima es la mayor tensión ingenieril alcanzada en el ensayo; el límite elástico identifica el inicio de deformación plástica según una definición o convención; la deformación a rotura cuantifica ductilidad bajo ese protocolo; y la tenacidad mecánica se relaciona con energía absorbida antes de falla. Ninguna de estas magnitudes sustituye a las demás. Un material con gran resistencia pero baja tenacidad puede ser vulnerable a defectos o impactos, mientras que otro menos resistente puede absorber más energía antes de fracturarse. La selección depende del modo de carga y del fallo relevante.

  Las cerámicas y vidrios requieren especial cautela porque su resistencia observada puede depender fuertemente de defectos y del volumen o superficie sometidos a tensión. En metales, plasticidad y endurecimiento pueden dominar la respuesta posterior al límite elástico. En polímeros, la curva puede ser no lineal y muy sensible a tiempo, temperatura y velocidad. Por eso una única ecuación constitutiva no describe todas las familias de biomateriales. La unidad utiliza relaciones simples para razonar, pero exige declarar cuándo dejan de ser adecuadas.

  Para inferir comportamiento en servicio se necesita además revisar el modo de carga. Tracción monotónica no caracteriza por sí sola compresión, flexión, torsión, impacto, fatiga o creep. ASTM D638 señala explícitamente que los plásticos pueden ser sensibles a velocidad y ambiente y que datos de un ensayo no deben extrapolarse a escalas de tiempo o entornos muy diferentes. La conclusión correcta de un ensayo de tracción es, por tanto, una descripción bajo condiciones especificadas, no una garantía universal de desempeño.

\[\sigma=\frac{F}{A_0}\]

\[\varepsilon=\frac{L-L_0}{L_0}\]

\[E\approx\frac{\Delta\sigma}{\Delta\varepsilon}\]

\[k=\frac{EA}{L}\]

\[U_T=\int_0^{\varepsilon_f}\sigma\,d\varepsilon\]

Puntos de integración

Fuerza–desplazamiento es estructural; tensión–deformación intenta normalizar geometría bajo supuestos definidos.

  Módulo, resistencia, límite elástico, ductilidad y tenacidad describen aspectos distintos.

  La geometría puede cambiar la rigidez de una pieza sin cambiar el módulo del material.

  Un ensayo monotónico no valida automáticamente otros modos de carga ni el servicio real.

Desarrollo 3

  Polímeros: viscoelasticidad, temperatura, transición vítrea y cristalinidad

  Los polímeros biomédicos obligan a incorporar tiempo y temperatura en la relación estructura–propiedad. Una respuesta viscoelástica combina almacenamiento de energía y disipación; por ello, la deformación puede continuar bajo tensión sostenida y la tensión puede disminuir bajo deformación impuesta. Estos fenómenos se denominan creep y relajación de tensión. La magnitud observada depende de tiempo, temperatura, historia de carga, hidratación y estructura molecular, de modo que un módulo medido a una velocidad no constituye necesariamente una propiedad constante para otra escala temporal.

  Un modelo de Maxwell elemental, formado por un resorte y un amortiguador viscoso en serie, predice relajación exponencial de tensión bajo deformación constante. No representa toda la física de un polímero biomédico, pero permite aprender una regla importante: el tiempo característico τ = η/E determina si el material responde de forma más elástica o más relajada en la ventana de observación. Cambiar el tiempo del experimento puede cambiar la propiedad aparente aun sin modificar la composición.

  La transición vítrea Tg separa regímenes de movilidad segmentaria en la fase amorfa de un polímero; no es una temperatura de fusión ni una frontera universalmente abrupta. Cerca de Tg pueden cambiar de forma pronunciada módulo, amortiguamiento y estabilidad dimensional. En polilactida para aplicaciones médicas, la literatura muestra que masa molecular, orientación, cristalinidad, envejecimiento físico y temperatura influyen en la respuesta mecánica. Por ello, comparar un polímero a 23 °C y 37 °C puede producir conclusiones distintas si esas temperaturas están en regiones diferentes respecto de Tg.

  La cristalinidad también modifica propiedades porque las regiones ordenadas restringen movilidad de cadenas y alteran rigidez, resistencia, transporte y degradación. Sin embargo, aumentar cristalinidad no produce siempre una mejora simultánea de todas las métricas: pueden cambiar ductilidad, tenacidad y cinética de degradación. El procesamiento térmico, el enfriamiento, la orientación y la reticulación pueden modificar estos estados. Una ficha de material que omite historia térmica puede ocultar la variable que realmente explica la diferencia.

  El diseño experimental debe por tanto emparejar la propiedad con la ventana de uso. Para una comparación educativa se pueden ensayar escenarios sintéticos a dos temperaturas o dos velocidades y calcular cuánto cambia el módulo o la deformación retardada. Si la clasificación de materiales se invierte al variar una condición plausible, la conclusión debe declararse sensible al entorno. Esta lógica es más valiosa que memorizar un único valor de módulo para un polímero.

\[\sigma(t)=\sigma_0e^{-t/\tau}\]

\[\tau=\frac{\eta}{E}\]

\[\alpha_L=\frac{1}{L_0}\frac{\Delta L}{\Delta T}\]

Puntos de integración

En polímeros, tiempo y temperatura forman parte de la definición práctica de la propiedad.

  Creep y relajación muestran que la respuesta depende del historial y de la ventana temporal.

  Tg no es Tm y puede alterar fuertemente la respuesta mecánica cerca de la temperatura de uso.

  Cristalinidad, orientación y envejecimiento físico deben considerarse junto con la composición.

Desarrollo 4

  Superficie y comportamiento en servicio: química, mojabilidad, rugosidad e incertidumbre

  La superficie de un biomaterial es la región que primero interactúa con líquidos, proteínas, células y contaminantes. Su química puede diferir del volumen por oxidación, segregación, tratamientos, recubrimientos o adsorbatos. Además, rugosidad y topografía cambian el área real y la geometría local. Por eso no es correcto describir una superficie únicamente con el material base. Una aleación de titanio pulida, arenada u oxidada conserva una composición global semejante pero presenta interfaces físicas y químicas diferentes.

  La mojabilidad suele explorarse mediante el ángulo de contacto de una gota sobre una superficie. En un modelo ideal, la ecuación de Young relaciona tensiones interfaciales y ángulo de equilibrio. Las superficies reales violan varios supuestos por rugosidad, heterogeneidad química, absorción, histéresis y contaminación. Un ángulo de contacto menor suele describirse como mayor mojabilidad por ese líquido, pero no equivale directamente a energía superficial total ni predice por sí solo adsorción proteica, adhesión celular o integración clínica.

  La literatura sobre interfaces biomaterial–célula muestra que topografía, rigidez, porosidad, química y mojabilidad pueden modular respuestas biológicas, pero los efectos dependen de escala, tipo celular, proteínas presentes y protocolo. Por ello, U2 usa las propiedades superficiales para explicar por qué el comportamiento de una interfaz puede cambiar; U3 será la unidad adecuada para estudiar adsorción proteica, adhesión celular e inflamación. Este límite evita convertir una medida físico-química en una afirmación biológica no demostrada.

  El comportamiento en servicio integra volumen y superficie con la geometría del dispositivo y el ambiente. Una superficie rugosa puede favorecer un objetivo de interfaz pero también cambiar desgaste, concentración de tensiones o limpieza. Una alta porosidad puede aproximar la rigidez de un tejido pero reducir resistencia o aumentar variabilidad. Un polímero flexible a temperatura corporal puede deformarse más de lo previsto si la carga es sostenida. Estas compensaciones son precisamente el núcleo de la ingeniería de biomateriales: optimizar una propiedad aislada rara vez optimiza el sistema completo.

  La conclusión reproducible debe incluir sensibilidad e incertidumbre. Si el área inicial tiene error, la tensión calculada hereda ese error; si la temperatura varía cerca de Tg, el módulo puede cambiar; si el ángulo de contacto presenta histéresis, un único valor no representa toda la superficie. El informe de esta unidad debe mostrar qué variables fueron medidas, cuáles se asumieron, qué perturbaciones plausibles cambian la conclusión y qué pruebas adicionales serían necesarias antes de hablar de un dispositivo real.

\[\gamma_{SV}=\gamma_{SL}+\gamma_{LV}\cos\theta\]

\[\frac{\Delta\sigma}{\sigma}\approx\sqrt{\left(\frac{\Delta F}{F}\right)^2+\left(\frac{\Delta A}{A}\right)^2}\]

Puntos de integración

La superficie puede diferir químicamente y topográficamente del volumen del material.

  El ángulo de contacto describe una observación de mojabilidad bajo un protocolo; no demuestra biocompatibilidad.

  Las propiedades de volumen, superficie, geometría y ambiente generan compensaciones en servicio.

  La incertidumbre y la sensibilidad deben acompañar cualquier predicción estructura–propiedad.

Ejemplos y casos resueltos

Ejemplo resuelto: módulo del material frente a rigidez de la pieza

  Situación. Dos barras sintéticas del mismo polímero tienen E=2.0 GPa y L=40 mm. La barra A tiene A=4 mm² y la B A=8 mm².

  Razonamiento paso a paso

Identificar que E es una propiedad material dentro del régimen definido y k una propiedad estructural.

  Usar k=EA/L con unidades coherentes.

  Calcular kA=200 N/mm y kB=400 N/mm.

  Concluir que duplicar el área duplica la rigidez estructural sin cambiar el módulo del material.

  Evitar afirmar que B posee un «material más rígido» porque la diferencia proviene de geometría.

Interpretación. Interpretar el resultado dentro del escenario sintético.

  Limitaciones

No extrapolar el ejemplo a seguridad, eficacia clínica o conformidad regulatoria fuera de su alcance.

Ejemplo resuelto: porosidad y sensibilidad de rigidez

  Situación. Un sólido de referencia tiene ρs=4.0 g/cm³ y Es=100 GPa. Una estructura porosa tiene ρ*=2.0 g/cm³. Se explora un modelo con C=1 y n=2.

  Razonamiento paso a paso

Calcular densidad relativa ρ*/ρs=0.50 y porosidad simple φ=0.50.

  Aplicar el modelo E*/Es≈(0.50)^2=0.25.

  Estimar E*=25 GPa.

  Repetir con n=1.5 para comprobar sensibilidad: E*≈35.4 GPa.

  Concluir que el resultado depende del exponente y que debe validarse con la arquitectura real.

Interpretación. Interpretar el resultado dentro del escenario sintético.

  Limitaciones

No extrapolar el ejemplo a seguridad, eficacia clínica o conformidad regulatoria fuera de su alcance.

Ejemplo resuelto: temperatura cercana a Tg

  Situación. Un polímero sintético presenta módulo de 2.4 GPa a 23 °C y 0.8 GPa a 37 °C; su Tg reportada para ese lote es 42 °C.

  Razonamiento paso a paso

No extrapolar el módulo de 23 °C al servicio a 37 °C.

  Calcular una disminución relativa de aproximadamente 67 %.

  Reconocer que la proximidad a Tg puede contribuir, pero no demostrar mecanismo solo con dos puntos.

  Pedir historia térmica, frecuencia o velocidad de ensayo, humedad y repetibilidad antes de generalizar.

  Reportar que la clasificación mecánica es dependiente de temperatura.

Interpretación. Interpretar el resultado dentro del escenario sintético.

  Limitaciones

No extrapolar el ejemplo a seguridad, eficacia clínica o conformidad regulatoria fuera de su alcance.

Ejemplo resuelto: interpretar un ángulo de contacto sin sobreinferir

  Situación. Dos superficies del mismo sustrato muestran ángulos de contacto con agua de 82° y 48° después de tratamientos distintos.

  Razonamiento paso a paso

Concluir únicamente que, bajo el protocolo, la segunda superficie presenta mayor mojabilidad por agua.

  No convertir la diferencia en una medición directa de energía superficial total sin un modelo y líquidos apropiados.

  Considerar rugosidad, contaminación, histéresis y heterogeneidad como explicaciones adicionales.

  Separar la propiedad físico-química de cualquier respuesta de proteínas o células.

  Proponer caracterización adicional antes de atribuir el cambio a una química superficial concreta.

Interpretación. Interpretar el resultado dentro del escenario sintético.

  Limitaciones

No extrapolar el ejemplo a seguridad, eficacia clínica o conformidad regulatoria fuera de su alcance.

Ejemplo de transferencia 5

  Situación. ¿Por qué dos probetas de la misma composición pueden dar propiedades distintas?

  Razonamiento paso a paso

La propiedad observada pertenece a un estado material y a un método, no a una etiqueta aislada.

Interpretación. Porque procesamiento, microestructura, orientación, porosidad, preparación, ambiente y protocolo pueden modificar la respuesta.

  Limitaciones

Atribuir toda diferencia a la composición nominal.

Actividad aplicada

Actividad guiada: reconstrucción de una curva tensión–deformación sintética

  Procedimiento

Trabaja solo con el conjunto sintético suministrado; no uses muestras humanas, animales ni datos de pacientes.

  Registra dimensiones iniciales, unidades, velocidad de ensayo y temperatura antes de calcular propiedades.

  Convierte fuerza y elongación a tensión y deformación ingenieriles.

  Estima un módulo en el intervalo que se te indica y explica por qué ese intervalo importa.

  Identifica resistencia máxima, deformación a rotura y energía aproximada por integración numérica.

  Repite el cálculo si el área inicial aumenta 3 % y evalúa qué conclusiones cambian.

  Cierra con una frase que se limite al protocolo y no prometa desempeño de un dispositivo real.

Problemas y tareas

Explica qué columnas son observaciones directas y cuáles son magnitudes calculadas.

  Convierte 250 N aplicados sobre 5 mm² a MPa.

  Convierte un alargamiento de 0.4 mm sobre 20 mm a deformación adimensional y porcentaje.

  Calcula la pendiente entre dos puntos del tramo lineal indicado.

  Distingue el módulo calculado de la rigidez de la probeta.

  Identifica el máximo de tensión de la tabla.

  Calcula deformación a rotura.

  Estima el área bajo la curva con una regla trapezoidal.

  Evalúa el efecto de un error de +3 % en el área inicial.

  Explica por qué una velocidad de ensayo distinta puede cambiar la comparación en un polímero.

  Indica qué resultado no podría inferirse de este ensayo monotónico.

  Redacta una conclusión con unidades, condición y límite.

Entregables

Tabla de datos crudos y calculados.

  Curva tensión–deformación etiquetada.

  Cálculo de módulo con intervalo explícito.

  Resistencia, deformación a rotura y energía aproximada.

  Análisis de sensibilidad al área inicial.

  Lista de supuestos y controles.

  Conclusión limitada al protocolo.

Criterios de comprobación

Las unidades son coherentes y trazables.

  Se distingue fuerza de tensión y desplazamiento de deformación.

  El módulo usa un intervalo declarado.

  No se confunden módulo y resistencia.

  La integración numérica puede reconstruirse.

  El análisis de sensibilidad modifica el cálculo de tensión de forma consistente.

  Se reconoce la dependencia de velocidad y ambiente cuando aplica.

  No se extrapola a fatiga, creep o fractura sin datos.

  La conclusión diferencia probeta, material y dispositivo.

  No se utilizan datos personales ni muestras reales.

Actividad guiada: sensibilidad térmica y viscoelástica de un polímero

  Procedimiento

Usa los parámetros sintéticos de dos condiciones de temperatura y dos tiempos de observación.

  Calcula el tiempo de relajación de un modelo de Maxwell simple.

  Predice la fracción de tensión remanente en dos tiempos.

  Compara el módulo nominal a 23 °C y 37 °C.

  Identifica qué resultado depende del modelo y cuál proviene directamente de los datos.

  Redacta qué prueba adicional pedirías antes de transferir el resultado a servicio.

Problemas y tareas

Calcula τ para η=8×10^9 Pa·s y E=2×10^9 Pa.

  Calcula σ(t)/σ0 a t=1 s y t=8 s.

  Explica qué significa que t sea mayor que τ.

  Compara una reducción de módulo del 60 % entre dos temperaturas.

  Explica por qué Tg no debe tratarse como punto de fusión.

  Distingue creep de relajación.

  Enumera dos variables de preparación que podrían confundir la comparación.

  Propón un criterio para decidir si la sensibilidad térmica es relevante al uso.

Entregables

Tabla de cálculos del modelo.

  Gráfico o esquema de relajación normalizada.

  Comparación de módulos por temperatura.

  Lista de supuestos.

  Prueba adicional propuesta.

  Conclusión de sensibilidad.

Criterios de comprobación

Las unidades de τ son de tiempo.

  La predicción decrece monotónicamente en el modelo usado.

  Se diferencia modelo de evidencia experimental.

  Tg y Tm no se confunden.

  La historia térmica aparece como variable relevante.

  La conclusión se limita al polímero y condiciones sintéticas.

Actividad guiada: auditoría de una afirmación superficial

  Procedimiento

Analiza la afirmación «menor ángulo de contacto significa mayor biocompatibilidad» como una hipótesis, no como un hecho.

  Separa observación de mojabilidad, interpretación físico-química y respuesta biológica.

  Construye dos explicaciones alternativas para un cambio de ángulo de contacto.

  Propón controles de rugosidad, limpieza y repetición temporal.

  Define qué datos corresponderían a U2 y cuáles deben reservarse para la interfaz material–biología de U3.

  Reescribe la afirmación de forma proporcional a la evidencia.

Problemas y tareas

Identifica la variable directamente medida.

  Explica un supuesto de la ecuación de Young que una superficie real puede violar.

  Propón una causa química y una topográfica para el mismo cambio.

  Explica qué significa histéresis del ángulo de contacto.

  Indica por qué un solo líquido es insuficiente para estimar toda la energía superficial.

  Señala qué experimento biológico sería necesario antes de hablar de adhesión celular.

  Redacta una conclusión que no use la palabra «biocompatible» como propiedad absoluta.

  Formula una pregunta de transferencia a una superficie porosa.

Entregables

Mapa observación–inferencia.

  Lista de explicaciones alternativas.

  Plan de controles.

  Frontera U2/U3.

  Afirmación corregida.

  Pregunta de transferencia.

Criterios de comprobación

La observación se expresa como ángulo de contacto bajo protocolo.

  Se reconoce rugosidad y heterogeneidad.

  Las alternativas son distinguibles mediante controles.

  No se infiere respuesta celular sin medirla.

  La afirmación final conserva condiciones y límites.

  Se separa caracterización superficial de validación clínica.

Errores frecuentes y autoevaluación

Errores frecuentes y corrección

Confundir rigidez de una pieza con módulo del material.Separar geometría y material; usar, cuando proceda, k=EA/L para mostrar que la rigidez estructural cambia con A y L.

Llamar «más fuerte» al material con mayor módulo.Especificar si se compara módulo, límite elástico, resistencia, deformación a rotura o tenacidad.

Comparar tensiones sin controlar área, orientación o preparación de probeta.Documentar geometría, orientación, estado superficial, velocidad y ambiente antes de comparar.

Tratar porosidad como un único número suficiente.Añadir tamaño, forma, distribución, interconectividad y método de fabricación cuando sean relevantes.

Usar un valor de módulo de un polímero como constante independiente de tiempo y temperatura.Reportar temperatura, velocidad o frecuencia, humedad e historia térmica; añadir pruebas de creep o relajación si el uso lo exige.

Confundir transición vítrea con fusión.Tg describe cambios de movilidad de la fase amorfa; Tm corresponde a fusión de regiones cristalinas.

Interpretar menor ángulo de contacto como demostración de biocompatibilidad.Limitar la conclusión a mojabilidad y evaluar por separado química, topografía y respuesta biológica.

Inferir desempeño del dispositivo directamente desde una probeta estándar.Separar propiedad del material, geometría del componente, condiciones de servicio y validación del dispositivo.

Omitir incertidumbre porque los datos son sintéticos.Usar el escenario sintético para practicar propagación, sensibilidad y documentación de supuestos.

1. ¿Por qué dos probetas de la misma composición pueden dar propiedades distintas?
  Respuesta: Porque procesamiento, microestructura, orientación, porosidad, preparación, ambiente y protocolo pueden modificar la respuesta.

  Razonamiento: La propiedad observada pertenece a un estado material y a un método, no a una etiqueta aislada.

  Error que evita: Atribuir toda diferencia a la composición nominal.

2. ¿Qué diferencia hay entre módulo y rigidez estructural?
  Respuesta: El módulo describe una pendiente material bajo condiciones definidas; la rigidez carga–desplazamiento también depende de geometría y fronteras.

  Razonamiento: En una barra ideal k=EA/L.

  Error que evita: Usar ambos términos como sinónimos.

3. ¿Un material con mayor módulo tiene necesariamente mayor resistencia?
  Respuesta: No. Módulo y resistencia cuantifican propiedades distintas.

  Razonamiento: La pendiente inicial no determina la tensión máxima o el modo de falla.

  Error que evita: Ordenar materiales por una sola métrica.

4. ¿Qué información falta si solo se reporta 50 % de porosidad?
  Respuesta: Tamaño, forma, distribución, interconectividad, orientación, método de medición y arquitectura.

  Razonamiento: Estructuras con igual porosidad pueden responder de manera diferente.

  Error que evita: Suponer equivalencia por igualdad de fracción de poros.

5. ¿Por qué ASTM D638 advierte sobre velocidad y ambiente?
  Respuesta: Porque muchos plásticos presentan propiedades dependientes de tiempo, temperatura y condiciones de ensayo.

  Razonamiento: Una curva obtenida en una ventana no representa automáticamente otra escala temporal o ambiente.

  Error que evita: Extrapolar un ensayo corto a carga sostenida.

6. ¿Qué diferencia existe entre creep y relajación de tensión?
  Respuesta: En creep cambia la deformación bajo carga sostenida; en relajación disminuye la tensión bajo deformación sostenida.

  Razonamiento: Ambos revelan dependencia temporal, pero imponen condiciones diferentes.

  Error que evita: Usar los nombres de forma intercambiable.

7. ¿Qué representa Tg?
  Respuesta: Un intervalo asociado a cambios de movilidad segmentaria en la fase amorfa de un polímero.

  Razonamiento: Puede afectar módulo y amortiguamiento y no equivale a Tm.

  Error que evita: Llamarla temperatura de fusión.

8. ¿Qué puede concluirse directamente de un ángulo de contacto menor con agua?
  Respuesta: Que bajo ese protocolo la superficie presenta mayor mojabilidad por agua.

  Razonamiento: Energía superficial y respuesta biológica requieren datos y modelos adicionales.

  Error que evita: Concluir mayor biocompatibilidad.

9. ¿Por qué una probeta estándar no demuestra desempeño de un dispositivo?
  Respuesta: Porque el dispositivo añade geometría, uniones, defectos, ambiente, modos de carga y condiciones de frontera.

  Razonamiento: El ensayo caracteriza un material bajo un protocolo concreto.

  Error que evita: Convertir una propiedad de material en garantía de producto.

10. ¿Qué demuestra dominio de la relación estructura–propiedad?
  Respuesta: Poder reconstruir la cadena procesamiento–estructura–ensayo–propiedad, calcular magnitudes, evaluar sensibilidad y limitar la inferencia.

  Razonamiento: El dominio combina explicación, cálculo, controles y transferencia.

  Error que evita: Memorizar listas de propiedades sin relacionarlas.

Glosario disciplinar

MicroestructuraOrganización de fases, granos, cadenas, poros, inclusiones y defectos a escalas inferiores a la geometría global que condiciona propiedades observadas.

PorosidadFracción del volumen ocupada por vacíos; debe diferenciarse de tamaño, forma, distribución e interconectividad de poros.

Densidad relativaCociente entre densidad aparente de una estructura porosa y densidad del sólido de referencia.

Tensión ingenierilFuerza axial dividida por el área inicial de referencia de la probeta.

Deformación ingenierilCambio de longitud dividido por la longitud inicial de referencia.

Módulo elásticoMedida de la pendiente tensión-deformación en un régimen definido; caracteriza rigidez material y no la rigidez total de una pieza.

Rigidez estructuralRelación entre carga y desplazamiento de una estructura; depende de material, geometría y condiciones de frontera.

Límite elásticoTensión asociada al inicio de deformación plástica según el criterio adoptado para el material y el ensayo.

Resistencia a tracciónMáxima tensión ingenieril alcanzada durante un ensayo de tracción bajo condiciones especificadas.

TenacidadCapacidad de absorber energía hasta la fractura, relacionada con el área bajo una curva tensión–deformación para el proceso definido.

ViscoelasticidadRespuesta dependiente del tiempo que combina componentes de almacenamiento elástico y disipación viscosa.

CreepEvolución de la deformación con el tiempo bajo carga o tensión aproximadamente constante.

Relajación de tensiónDisminución de la tensión con el tiempo bajo deformación aproximadamente constante.

Transición vítreaIntervalo de temperatura asociado con cambios de movilidad segmentaria en la fase amorfa de un polímero, distinto de la fusión cristalina.

CristalinidadFracción u ordenamiento relativo de regiones cristalinas en un material parcialmente cristalino; depende del método de estimación y de la historia térmica.

MojabilidadTendencia de un líquido a extenderse o mantener contacto sobre una superficie bajo condiciones definidas.

Ángulo de contactoÁngulo geométrico medido en la línea de contacto líquido–sólido–gas según un protocolo; se usa como descriptor de mojabilidad.

RugosidadDescripción cuantitativa de desviaciones topográficas respecto de una superficie de referencia, dependiente de escala y parámetro utilizado.

AnisotropíaDependencia de una propiedad respecto de la dirección de medición o carga.

HistéresisDependencia de la respuesta respecto del camino de carga, descarga o medición, visible como trayectorias diferentes para estados similares.

Fuentes específicas de la unidad

  Comprueba fecha, versión, alcance y condiciones de uso antes de aplicar un método o estándar.

BiomaterialsNational Institute of Biomedical Imaging and Bioengineering (NIBIB) · recurso oficial

  ASTM E8/E8M-25 — Standard Test Methods for Tension Testing of Metallic MaterialsASTM International · estándar de ensayo

  ASTM D638-22 — Standard Test Method for Tensile Properties of PlasticsASTM International · estándar de ensayo

  An Overview of Mechanical Properties and Material Modeling of Polylactide (PLA) for Medical Applicationsrevisión académica · 2016

  A material's point of view on recent developments of polymeric biomaterials: control of mechanical and biochemical propertiesrevisión académica · 2011

  Porous biomaterials for tissue engineering: a reviewrevisión académica · 2022

  Porosity of 3D biomaterial scaffolds and osteogenesisrevisión académica clásica · 2005

  Biomaterial-directed cell behavior for tissue engineeringrevisión académica abierta

  In vitro angiogenesis in response to biomaterial properties for bone tissue engineering: a review of the state of the artrevisión académica abierta

Cierre de la unidad

Explicar y cuantificar cómo composición, procesamiento, microestructura, porosidad, estado térmico y superficie condicionan propiedades mecánicas y físico-químicas de biomateriales, construyendo predicciones de comportamiento en servicio con datos sintéticos, sensibilidad e incertidumbre sin confundir una propiedad del material o una probeta con el desempeño de un dispositivo ni con biocompatibilidad clínica. Conecta especialmente con La microestructura y la geometría porosa pueden modificar rigidez, resistencia y distribución de carga; la elección exige separar propiedad material de desempeño del componente, Tg, cristalinidad, orientación, tiempo y temperatura pueden cambiar la respuesta mecánica durante fabricación y uso, Porosidad e interconectividad acoplan transporte y arquitectura con compromiso mecánico; U2 cuantifica el compromiso sin asumir éxito biológico, Química, rugosidad y mojabilidad describen la interfaz físico-química que condiciona experimentos posteriores de adsorción y adhesión en U3. Material educativo con desarrollo académico interno y estado review. No constituye revisión disciplinar externa, validación clínica ni conformidad regulatoria. Las actividades usan datos sintéticos y no autorizan ensayos en personas, animales ni dispositivos destinados a pacientes. Las propiedades de probetas o materiales no deben presentarse como demostración de biocompatibilidad, seguridad o desempeño clínico del dispositivo final.

  ← Unidad 1: Clases y propiedadesUnidad 3: Interfaz material-biología →

CitoNauta BiomedicinaBiomateriales · unidad 2 de 6.
