Repository: jennerfeijoo/biomedicina

# CitoNauta: Explorando la Biomedicina

CitoNauta es una plataforma educativa abierta para explorar ciencias básicas, biología, medicina, ingeniería biomédica y sus dimensiones éticas y sociales.

> Explorar la vida desde dentro, con los ojos del conocimiento.

## Estado del catálogo

- 94 asignaturas en cuatro áreas académicas.
- 94 con material lectivo y actividades disponibles.
- 15 conservan marcadores de plantilla en 89 unidades y requieren reconstrucción disciplinar.
- 79 no contienen esos marcadores conocidos; esto no equivale a validación científica.
- 0 con registro completo de afirmaciones y localizadores.
- 0 con revisión IA validada para un alcance científico.

File: ingenieria-biomedica/biomateriales/unidades/unidad-03.html
Unidad 3. Interfaz material-biología | Biomateriales | CitoNauta

Saltar al contenido principal

CNCitoNauta

Inicio

  Ingeniería Biomédica Aplicada

  Biomateriales

Inicio/
  Ingeniería Biomédica Aplicada/
  Biomateriales/
  Unidad 3

Unidad 3 de 6

  Interfaz material-biología

  Explicar cómo una superficie biomaterial se convierte en una interfaz biológica dinámica mediante adsorción e intercambio de proteínas, adhesión y mecanosensado celular, activación de respuestas sanguíneas e inmunes y reacción a cuerpo extraño, diseñando interpretaciones reproducibles con controles y límites explícitos sin tratar la biocompatibilidad como una propiedad binaria intrínseca del material ni confundir un ensayo in vitro con seguridad clínica del dispositivo.

AsignaturaBiomateriales

  EstadoLección desarrollada · revisión experta pendiente

Material educativo, no consejo clínico. Las actividades usan simulación, casos o datos abiertos; cualquier práctica con personas, muestras, equipos o sustancias requiere supervisión institucional y protocolos de seguridad.

← Volver al curso
  Índice de unidades
  ← Unidad 2: Estructura-propiedad
  Unidad 4: Degradación y corrosión →

En esta unidad
  Resultados
  Teoría
  Ejemplos
  Práctica
  Autoevaluación
  Fuentes

Objetivos y resultados esperados

Distinguir superficie material, capa de acondicionamiento biológico y respuesta celular, explicando cómo composición, química superficial, carga, topografía, mojabilidad y contexto de fluido condicionan pero no determinan por sí solos la interfaz.

  Explicar adsorción, desorción, competencia e intercambio de proteínas, diferenciando cantidad adsorbida, composición, orientación y conformación y evitando presentar el efecto Vroman como una secuencia universal e invariable.

  Relacionar proteínas de matriz y plasma con adhesión celular mediada por integrinas, adhesiones focales, citoesqueleto y mecanotransducción, distinguiendo adhesión de proliferación, diferenciación y función.

  Describir respuestas tempranas de sangre e inmunidad innata —incluyendo plaquetas, coagulación, complemento y macrófagos cuando corresponda al contacto— y explicar la progresión hacia reacción a cuerpo extraño y fibrosis sin reducir los macrófagos a una dicotomía M1/M2.

  Interpretar ensayos de citotoxicidad, adhesión y respuesta inflamatoria con controles, réplicas, normalización y preparación de muestra documentadas, separando endpoint experimental de evaluación biológica del dispositivo.

  Construir un expediente sintético de interfaz material-biología que integre datos de proteínas, células y respuesta inmune, compare explicaciones alternativas y especifique qué evidencia adicional sería necesaria antes de afirmar seguridad biológica o desempeño clínico.

Mapa de contenidos

Del material desnudo a la capa de acondicionamiento proteico

  Adhesión celular, integrinas, adhesiones focales y mecanotransducción

  Sangre, inflamación, macrófagos y reacción a cuerpo extraño

  De un endpoint experimental a evaluación biológica y seguridad

Desarrollo teórico

  Los conceptos se estudian mediante mecanismos, modelos, evidencia, supuestos y límites de interpretación.

Desarrollo 1

  Del material desnudo a la capa de acondicionamiento proteico

Interfaz acondicionada por proteínas. Una célula se representa sobre una capa de proteínas adsorbidas al material. Receptores de adhesión conectan con esa capa. Esquema sin escala; omite la complejidad molecular y no prueba seguridad biológica.Elaboración propia de CitoNauta; esquemas y ejemplos hipotéticos, sin datos experimentales · CC BY-NC 4.0. Fuentes de apoyo: Mediation of biomaterial-cell interactions by adsorbed proteins: a review.Ampliar figura
  Cuando un biomaterial entra en contacto con sangre, plasma, suero o fluido intersticial, la superficie que las células encuentran deja de ser una superficie material desnuda. En segundos se adsorben proteínas y otras biomoléculas que forman una capa de acondicionamiento. Las propiedades estudiadas en U2 —química, carga, energía superficial, mojabilidad, rugosidad y topografía— influyen en qué moléculas llegan, se retienen o cambian de conformación, pero no permiten predecir por sí solas una respuesta biológica completa. La composición del fluido, el transporte por difusión o flujo, la temperatura, el tiempo y la historia de exposición también forman parte del sistema.

  Adsorción significa acumulación de moléculas en una interfaz; no implica necesariamente unión irreversible. Una proteína puede adsorberse, desorberse, intercambiarse con otras o reorganizarse sobre la superficie. Por ello deben distinguirse al menos cuatro preguntas: cuánta proteína hay, qué proteínas están presentes, qué regiones moleculares quedan accesibles y qué conformación adoptan. Dos superficies con la misma masa total adsorbida pueden presentar ligandos celulares o epítopos distintos y generar respuestas diferentes.

  En mezclas complejas existe competencia entre proteínas por una capacidad interfacial finita. El término efecto Vroman se usa para describir intercambios temporales observados en sistemas de proteínas plasmáticas, pero no debe memorizarse como una regla universal según la cual proteínas pequeñas siempre llegan primero y son sustituidas de manera fija por proteínas grandes. La literatura histórica y trabajos recientes muestran que transporte, concentración, afinidad, geometría, composición de la superficie y posibles mecanismos de intercambio modifican el patrón; incluso los mecanismos moleculares de desplazamiento continúan siendo objeto de investigación.

  Fibronectina, vitronectina, fibrinógeno, albúmina e inmunoglobulinas son ejemplos relevantes según el fluido y el dispositivo. Su importancia no se deriva solo de abundancia: una proteína adsorbida puede exponer u ocultar dominios que median adhesión celular, activación plaquetaria o reconocimiento inmunitario. En consecuencia, medir solo concentración en solución o masa adsorbida total no basta para inferir bioactividad. El diseño experimental debe conectar el endpoint medido con la función que se pretende interpretar.

  Un modelo de Langmuir de una sola especie puede utilizarse como idealización pedagógica de ocupación saturable de sitios, siempre que se declaren sus límites. Las superficies de biomateriales reales son heterogéneas, las proteínas tienen múltiples estados y orientaciones, y los fluidos biológicos contienen competidores. El valor del modelo es ayudar a razonar sobre concentración y saturación, no afirmar que la interfaz real obedece una única constante de afinidad.

\[\theta=\frac{KC}{1+KC}\]

Puntos de integración

Las células suelen interactuar primero con una capa biomolecular adsorbida y no con el material desnudo.

  Cantidad, identidad, orientación y conformación de proteínas son variables diferentes.

  El efecto Vroman describe intercambio competitivo dependiente del contexto y no una secuencia universal rígida.

  Las propiedades superficiales de U2 condicionan la interfaz, pero la respuesta depende también del fluido, transporte y tiempo.

Desarrollo 2

  Adhesión celular, integrinas, adhesiones focales y mecanotransducción

  La adhesión celular a un biomaterial suele estar mediada por proteínas adsorbidas o ligandos inmovilizados que presentan motivos reconocibles por receptores celulares. Las integrinas son receptores transmembrana que conectan ligandos extracelulares con el citoesqueleto y participan en señalización bidireccional. Por ello, una superficie no debe describirse simplemente como «adhesiva» o «no adhesiva»: importa qué ligando está disponible, qué integrinas expresa la célula, con qué afinidad y organización espacial se presenta el ligando y cuál es el estado funcional de la célula.

  Las adhesiones focales son complejos dinámicos asociados con integrinas y actina. Actúan como puntos de anclaje y como plataformas de señalización sensibles a fuerzas. La formación, maduración y recambio de estas estructuras dependen de densidad y espaciamiento de ligandos, topografía, rigidez efectiva del sustrato y tensión del citoesqueleto, entre otros factores. De este modo, dos superficies químicamente similares pueden inducir organizaciones celulares diferentes si presentan distinta nanoarquitectura o mecánica.

  Mecanosensado y mecanotransducción describen cómo una célula detecta propiedades físicas y convierte esas señales en cambios de organización, señalización y expresión génica. No existe una respuesta única válida para todas las células: osteoblastos, fibroblastos, células endoteliales, células inmunes o células madre tienen programas y necesidades diferentes. Además, un efecto observado en una línea celular in vitro no se transfiere automáticamente a tejido humano in vivo.

  Un recuento elevado de células adheridas no demuestra por sí solo «mayor biocompatibilidad». En una superficie destinada a integración tisular puede interesar adhesión de determinadas células; en un dispositivo en contacto con sangre puede ser deseable reducir adhesión plaquetaria; en un sensor implantable puede ser importante limitar encapsulación fibrosa. El endpoint debe derivarse del uso previsto y del tipo de contacto, no de una preferencia universal por más o menos adhesión.

  La cuantificación de adhesión exige definir denominador y ventana temporal. Contar células adheridas por área, calcular fracción retenida tras un lavado estandarizado o medir área de adhesiones focales responde a preguntas distintas. La siembra inicial, viabilidad, proliferación, heterogeneidad del recubrimiento y procedimiento de lavado pueden confundir la comparación. La reproducibilidad requiere fijar densidad de siembra, tiempo, medio, lote de proteínas o suero, preparación superficial, campo de imagen y regla de análisis.

\[A_{rel}=\frac{N_{adheridas}}{N_{sembradas}}\]

Puntos de integración

Integrinas conectan ligandos extracelulares con citoesqueleto y señalización.

  Adhesión focal, rigidez, topografía y presentación de ligandos participan en mecanotransducción.

  Adhesión, proliferación, diferenciación y función son endpoints distintos.

  Más adhesión no equivale a mayor biocompatibilidad; el significado depende del uso previsto y de la célula relevante.

Desarrollo 3

  Sangre, inflamación, macrófagos y reacción a cuerpo extraño

  La respuesta biológica depende de dónde y cómo se usa el material. En un dispositivo en contacto con sangre, la capa proteica puede interactuar con plaquetas, coagulación, complemento y leucocitos; en un implante tisular, además del material, la lesión producida por la implantación inicia hemostasia, inflamación y reparación. No es correcto trasladar un endpoint de hemocompatibilidad a un implante no sanguíneo ni asumir que una respuesta inflamatoria observada tiene una sola causa material.

  El complemento es una red de proteínas de inmunidad innata capaz de amplificar reconocimiento e inflamación. Superficies y capas adsorbidas pueden favorecer activación del complemento en ciertos sistemas, y existe interacción estrecha con coagulación y células sanguíneas. En biomateriales hemocontactantes, ISO 10993-4 estructura la evaluación de interacciones con sangre según uso y duración de contacto. Una medida como C3a, sC5b-9 o activación plaquetaria informa un componente de la respuesta; ninguna métrica aislada demuestra hemocompatibilidad global.

  Tras implantación tisular, neutrófilos y monocitos/macrófagos participan en la respuesta inflamatoria y de reparación. Si el material persiste, macrófagos pueden adherirse a la interfaz y algunos fusionarse para formar células gigantes de cuerpo extraño. Fibroblastos y matriz extracelular pueden contribuir posteriormente a una cápsula fibrosa. Esta secuencia clásica es útil como mapa, pero el tiempo, intensidad y composición celular varían con geometría, movimiento, química, tamaño, porosidad, tejido y estado del huésped.

  Los macrófagos son heterogéneos y plásticos. La clasificación M1/M2 puede servir como introducción histórica a ciertos estados de activación, pero no representa adecuadamente la diversidad temporal y espacial observada in vivo. Revisiones modernas de biomateriales muestran fenotipos y funciones que no caben en dos categorías. Por ello, inferir «proinflamatorio» o «regenerativo» a partir de un único marcador puede ocultar mezclas celulares, transiciones y funciones dependientes del contexto.

  La reacción a cuerpo extraño no debe interpretarse automáticamente como fracaso ni ausencia de reacción como éxito. Algunos dispositivos toleran una cápsula estable; otros, como sensores o interfaces neurales, pueden perder función si aumenta la distancia entre el dispositivo y el tejido objetivo. La evaluación debe conectar mecanismo interfacial con requisito funcional. U4 estudiará degradación, corrosión y productos liberados; en U3 esos procesos solo se reconocen como posibles modificadores de la interfaz, sin desarrollar todavía su cinética o mecanismos.

  Puntos de integración

Sangre, tejido y lesión quirúrgica generan contextos biológicos diferentes.

  Complemento, coagulación y plaquetas son componentes relacionados pero no equivalentes de hemocompatibilidad.

  La reacción a cuerpo extraño incluye fases y poblaciones celulares dinámicas; no es un interruptor binario.

  La dicotomía M1/M2 es insuficiente para describir por sí sola la heterogeneidad de macrófagos en biomateriales.

Desarrollo 4

  De un endpoint experimental a evaluación biológica y seguridad

  La edición vigente ISO 10993-1:2025 sitúa la evaluación de seguridad biológica dentro de un proceso de gestión de riesgos del dispositivo. Esto refuerza una idea central: «biocompatible» no debe tratarse como una propiedad absoluta de un material aislado. Importan el dispositivo, materiales y componentes, naturaleza y duración del contacto, exposición, población y uso previsto. Un mismo polímero puede requerir evaluaciones distintas cuando cambia la formulación, el proceso, la superficie, la esterilización, la vía o el tiempo de contacto.

  ISO 10993-5:2009, vigente, describe métodos de citotoxicidad in vitro mediante contacto directo, difusión o extractos. Un ensayo de citotoxicidad responde si un sistema celular bajo un protocolo muestra una respuesta compatible con ese endpoint; no demuestra por sí solo ausencia de irritación, sensibilización, hemocompatibilidad, toxicidad sistémica, respuesta a implantación ni desempeño clínico. La unidad usa esta distinción para evitar convertir un ensayo único en certificado de biocompatibilidad.

  La preparación de la muestra también forma parte de la inferencia. ISO 10993-12:2021 aborda selección de muestras, preparación, materiales de referencia, controles y extractos. Relación superficie/volumen o masa/volumen, medio, temperatura, duración y manipulación pueden modificar qué sustancias o superficies se presentan al sistema biológico. Si dos materiales se comparan con procedimientos de extracción diferentes, una diferencia celular puede reflejar el protocolo y no solo el material.

  Los controles deben poder detectar fallos e interpretar dirección del efecto. Un control negativo establece la respuesta basal esperada; un control positivo demuestra que el sistema puede detectar una respuesta; un blanco identifica contribuciones del medio o procedimiento; un material de referencia puede ayudar a comparar desempeño histórico. Las réplicas técnicas no sustituyen independencia biológica, y aumentar el número de campos de una misma muestra no convierte automáticamente esas observaciones en réplicas independientes.

  La conclusión de U3 conserva una jerarquía: resultado del ensayo → interpretación del endpoint → integración con otros endpoints → evaluación biológica para un dispositivo y uso definidos → evidencia clínica o regulatoria cuando corresponda. Cada flecha necesita supuestos y evidencia. Las actividades son exclusivamente sintéticas y entrenan esta cadena sin autorizar ensayos en personas, cultivo celular, experimentación animal ni decisiones de seguridad sobre dispositivos reales.

\[V_{rel}(\%)=100\frac{S_{muestra}-S_{blanco}}{S_{control}-S_{blanco}}\]

Puntos de integración

ISO 10993-1:2025 enmarca la seguridad biológica en el dispositivo, exposición, uso previsto y gestión de riesgos.

  Citotoxicidad in vitro es un endpoint, no una demostración completa de biocompatibilidad.

  Preparación de muestra, controles y referencia condicionan la interpretación.

  La evidencia debe escalar desde endpoint experimental hasta dispositivo y uso sin saltos inferenciales.

Ejemplos y casos resueltos

Misma masa adsorbida, distinta composición interfacial

  Situación. Dos superficies sintéticas A y B muestran 1.2 microgramos/cm² de proteína total tras 30 minutos, pero A contiene 35 % de fibronectina/vitronectina en la fracción detectada y B 8 %.

  Razonamiento paso a paso

Reconocer que la masa total no identifica la composición de la capa.

  Separar la observación de proteína total de la hipótesis sobre ligandos de adhesión.

  Predecir que diferencias celulares son plausibles pero no están demostradas hasta medir adhesión o accesibilidad de dominios.

  Proponer un ensayo específico de composición o accesibilidad y un ensayo celular independiente.

  Limitar la conclusión a la interfaz y tiempo medidos.

Interpretación. A y B no son equivalentes aunque la masa total sea igual; la composición ofrece una hipótesis mecanística, no una prueba de mejor integración.

  Limitaciones

No extrapolar el ejemplo a seguridad, eficacia clínica o conformidad regulatoria fuera de su alcance.

Competencia proteica y efecto Vroman sin regla memorizada

  Situación. Un conjunto sintético registra albúmina, fibrinógeno e IgG a 10 s, 2 min y 30 min sobre dos superficies bajo flujo diferente.

  Razonamiento paso a paso

Graficar fracción relativa de cada proteína frente al tiempo.

  Buscar intercambio temporal sin imponer un orden esperado antes de observar los datos.

  Comparar si el patrón cambia con el flujo.

  Distinguir efecto de transporte de afinidad superficial.

  Concluir si existe intercambio en ese sistema sin generalizarlo a todos los biomateriales.

Interpretación. El intercambio puede describirse como fenómeno dependiente de tiempo y condición; no se convierte en ley universal por coincidir con una secuencia clásica.

  Limitaciones

No extrapolar el ejemplo a seguridad, eficacia clínica o conformidad regulatoria fuera de su alcance.

Adhesión celular no equivale a función

  Situación. En datos sintéticos, una superficie aumenta 40 % el número de fibroblastos adheridos a 4 h pero no cambia viabilidad ni organización de adhesiones focales a 24 h.

  Razonamiento paso a paso

Separar número de células adheridas, viabilidad y organización de adhesiones focales.

  Revisar densidad de siembra y método de lavado.

  Evitar convertir el aumento temprano en conclusión sobre integración tisular.

  Proponer un endpoint funcional coherente con el uso.

  Registrar la ventana temporal.

Interpretación. Se puede afirmar mayor retención temprana bajo ese protocolo, no mayor biocompatibilidad ni mejor función.

  Limitaciones

No extrapolar el ejemplo a seguridad, eficacia clínica o conformidad regulatoria fuera de su alcance.

Panel de macrófagos sin dicotomía M1/M2

  Situación. Un panel sintético muestra aumentos simultáneos de IL1B, IL10, MRC1 y genes de remodelado en distintos tiempos.

  Razonamiento paso a paso

No clasificar automáticamente la muestra como M1 o M2.

  Comparar perfiles y tiempos en lugar de un único marcador.

  Relacionar el resultado con función y contexto experimental.

  Considerar mezcla de estados celulares y transición temporal.

  Proponer una medición adicional discriminante.

Interpretación. El perfil apoya una respuesta heterogénea y temporal; una etiqueta binaria perdería información relevante.

  Limitaciones

No extrapolar el ejemplo a seguridad, eficacia clínica o conformidad regulatoria fuera de su alcance.

Citotoxicidad con controles correctamente interpretada

  Situación. Un ensayo sintético presenta control negativo 100 unidades, blanco 5, control positivo 22 y muestra 87.

  Razonamiento paso a paso

Comprobar que el control positivo muestra capacidad del sistema para detectar disminución de señal.

  Normalizar la señal de la muestra respecto de blanco y control.

  Revisar réplicas y dispersión antes de comparar.

  Limitar el resultado al endpoint y protocolo.

  Enumerar endpoints y contexto que siguen sin evaluarse.

Interpretación. El ensayo informa citotoxicidad relativa bajo condiciones definidas; no certifica seguridad biológica integral del dispositivo.

  Limitaciones

No extrapolar el ejemplo a seguridad, eficacia clínica o conformidad regulatoria fuera de su alcance.

Actividad aplicada

Actividad guiada: reconstrucción de una interfaz proteica sintética

  Procedimiento

Trabaja únicamente con la tabla sintética proporcionada; no uses muestras humanas, animales ni cultivos.

  Representa la abundancia relativa de albúmina, fibrinógeno, fibronectina e IgG en tres tiempos para dos superficies.

  Calcula cambios absolutos y relativos sin asumir de antemano una secuencia Vroman.

  Distingue masa total, composición relativa y una hipótesis sobre accesibilidad funcional.

  Compara el patrón entre condición estática y condición de flujo.

  Formula dos explicaciones alternativas para una diferencia temporal.

  Propón un control o medición capaz de distinguir transporte de afinidad superficial.

  Redacta una conclusión limitada al sistema sintético.

Problemas y tareas

¿Qué proteína domina cada tiempo en cada superficie?

  ¿La masa total aumenta mientras cambia la composición?

  ¿Existe desplazamiento compatible con adsorción competitiva?

  ¿El orden observado es igual en ambas superficies?

  ¿Qué cambia cuando aumenta el flujo?

  ¿Qué dato demuestra composición y cuál solo masa total?

  ¿Puede inferirse conformación proteica con estos datos?

  ¿Puede inferirse adhesión celular?

  ¿Qué variable superficial de U2 sería candidata a explicar diferencias?

  ¿Qué variable del fluido puede actuar como confusor?

  ¿Qué resultado refutaría la explicación principal?

  ¿Qué afirmación sería una sobreinterpretación?

Entregables

Gráfico temporal por superficie.

  Tabla de masa total y composición.

  Mapa observación–inferencia.

  Dos explicaciones alternativas.

  Control discriminante propuesto.

  Lista de variables de contexto.

  Conclusión de máximo 120 palabras.

Criterios de comprobación

No se impone una secuencia Vroman universal.

  Masa total y composición se distinguen.

  Se reconoce el papel del tiempo y transporte.

  La conformación no se infiere sin medición.

  La adhesión celular no se infiere sin ensayo celular.

  Las alternativas son comprobables.

  El control propuesto distingue al menos dos explicaciones.

  Las unidades y denominadores están claros.

  La conclusión conserva superficie, fluido y tiempo.

  No se usan datos o muestras reales.

Actividad guiada: de adhesión celular a respuesta inmune

  Procedimiento

Usa un dataset sintético con recuento de células adheridas, área de adhesiones focales, C3a y un panel de cuatro marcadores de macrófagos.

  Normaliza cada endpoint respecto de su control apropiado.

  Separa endpoints celulares, sanguíneos e inmunes.

  Evalúa si una sola etiqueta M1/M2 describe adecuadamente el panel.

  Identifica una variable de preparación o lote que podría confundir cada comparación.

  Propón una medición adicional por mecanismo.

  Concluye qué puede afirmarse y qué queda pendiente.

Problemas y tareas

Calcula adhesión relativa para A y B.

  Compara el área de adhesiones focales sin asumir mejor función.

  Calcula cambio relativo de C3a.

  Identifica si los marcadores de macrófagos se mueven en una sola dirección.

  Explica por qué un marcador no define un fenotipo completo.

  Distingue respuesta a sangre de respuesta tisular.

  Señala un posible efecto del tiempo.

  Señala un posible efecto de lote de suero.

  Formula una hipótesis de mecanismo.

  Formula una hipótesis alternativa.

Entregables

Tabla normalizada.

  Gráfico de endpoints.

  Mapa de mecanismos.

  Lista de confusores.

  Dos mediciones adicionales.

  Conclusión proporcional.

Criterios de comprobación

Los controles se asignan al endpoint correcto.

  No se equipara adhesión con función.

  No se equipara C3a con hemocompatibilidad total.

  No se fuerza una clasificación M1/M2.

  Se reconoce dependencia temporal.

  La conclusión no usa «biocompatible» como etiqueta absoluta.

Actividad integradora: expediente sintético de seguridad biológica preliminar

  Procedimiento

Compara dos candidatos de superficie para un dispositivo hipotético con contacto definido, usando solo datos sintéticos.

  Declara uso previsto, tejido o sangre en contacto y duración antes de mirar los resultados.

  Integra adsorción proteica, adhesión de una célula relevante, citotoxicidad y un endpoint inflamatorio o hemático pertinente.

  Verifica controles, blancos, normalización y preparación de muestra.

  Clasifica cada conclusión como observación, interpretación de endpoint o inferencia de nivel dispositivo.

  Identifica qué partes corresponden a U3 y cuáles deben pasar a U4 o U6.

  Realiza un análisis de sensibilidad cualitativo a una variable de preparación.

  Redacta una recomendación de siguiente evidencia, no una aprobación de seguridad.

Problemas y tareas

¿Qué contacto biológico define el caso?

  ¿Qué endpoint es relevante y cuál es irrelevante para ese contacto?

  ¿Los controles permiten interpretar citotoxicidad?

  ¿La capa proteica apoya alguna hipótesis celular?

  ¿Hay un salto de inferencia entre ensayo y dispositivo?

  ¿Qué resultado depende de preparación de muestra?

  ¿Qué dato pertenece a degradación y debe remitirse a U4?

  ¿Qué decisión preclínica/regulatoria debe remitirse a U6?

  ¿Qué resultado sería necesario para refutar la selección actual?

  ¿Qué incertidumbre limita más la comparación?

Entregables

Ficha de uso previsto.

  Matriz endpoint–control–resultado–límite.

  Mapa de evidencia por nivel.

  Análisis de sensibilidad.

  Lista de evidencia pendiente.

  Conclusión y siguiente paso.

Criterios de comprobación

El uso previsto se define antes de interpretar.

  Cada endpoint tiene control y límite.

  No se declara seguridad biológica integral.

  No se declara desempeño clínico.

  U4 y U6 reciben los temas que corresponden a sus fronteras.

  La siguiente evidencia es concreta y justificable.

Errores frecuentes y autoevaluación

Errores frecuentes y corrección

Tratar biocompatibilidad como propiedad absoluta del material.Definir dispositivo, contacto, duración, exposición y uso previsto; interpretar la respuesta biológica en ese contexto.

Suponer que la superficie material permanece desnuda in vivo.Incluir la capa de acondicionamiento y su evolución temporal en el modelo de interfaz.

Usar masa total de proteína como sustituto de composición o bioactividad.Separar cantidad, identidad, orientación, conformación y accesibilidad funcional.

Memorizar el efecto Vroman como una secuencia universal.Tratarlo como intercambio competitivo dependiente de concentración, transporte, superficie, tiempo y sistema.

Concluir mejor integración porque hay más células adheridas.Distinguir adhesión de viabilidad, proliferación, diferenciación, función y resultado tisular.

Reducir macrófagos a M1 proinflamatorio y M2 regenerativo.Usar paneles, tiempo, función y contexto; reconocer heterogeneidad y estados que no caben en dos categorías.

Interpretar un marcador de complemento como hemocompatibilidad total.Integrar coagulación, plaquetas, complemento, células y uso previsto según la pregunta.

Declarar un material biocompatible porque pasa citotoxicidad in vitro.Tratar citotoxicidad como un endpoint dentro de una evaluación biológica más amplia y basada en riesgo.

Contar campos de una misma muestra como réplicas biológicas independientes.Distinguir réplica técnica, campo de imagen, muestra independiente y unidad experimental.

Ignorar preparación de muestra y extracción.Documentar muestra, superficie o masa/volumen, medio, temperatura, duración, controles y manipulación.

1. ¿Qué encuentra primero una célula sobre muchos biomateriales expuestos a fluidos biológicos?
  Respuesta: Una interfaz acondicionada por proteínas y otras biomoléculas adsorbidas, no necesariamente el material desnudo.

  Razonamiento: La capa adsorbida se forma rápidamente y media muchas interacciones posteriores.

  Error que evita: Relacionar directamente la química del sólido con el receptor celular sin capa intermedia.

2. ¿Misma masa total de proteína implica misma interfaz biológica?
  Respuesta: No.

  Razonamiento: Composición, conformación, orientación y accesibilidad de dominios pueden ser diferentes.

  Error que evita: Usar un único número como sustituto de la composición funcional.

3. ¿Qué debe recordarse del efecto Vroman?
  Respuesta: Que puede existir intercambio competitivo y dependiente del tiempo en mezclas proteicas, pero el patrón y mecanismo dependen del sistema.

  Razonamiento: Transporte, concentración, superficie y mecanismos de intercambio alteran la secuencia.

  Error que evita: Aplicar una secuencia fija a cualquier biomaterial.

4. ¿Qué función cumplen las integrinas?
  Respuesta: Conectan ligandos extracelulares con el citoesqueleto y participan en señalización bidireccional.

  Razonamiento: Son componentes centrales de adhesión y mecanotransducción.

  Error que evita: Describirlas solo como pegamento pasivo.

5. ¿Más adhesión celular significa mayor biocompatibilidad?
  Respuesta: No necesariamente.

  Razonamiento: El endpoint deseable depende del tipo celular, tejido, dispositivo y uso.

  Error que evita: Optimizar una métrica sin relación con requisito funcional.

6. ¿Por qué M1/M2 es insuficiente para biomateriales?
  Respuesta: Porque macrófagos presentan estados heterogéneos, temporales y funcionales que no se reducen a dos categorías.

  Razonamiento: Paneles y contexto describen mejor la respuesta que un único marcador.

  Error que evita: Clasificar toda una muestra por una proteína.

7. ¿Qué puede concluirse de un aumento de C3a?
  Respuesta: Que existe evidencia de mayor activación de complemento bajo ese ensayo, no hemocompatibilidad global.

  Razonamiento: Hemocompatibilidad integra múltiples vías y depende del uso.

  Error que evita: Convertir un componente en resultado total.

8. ¿Qué evalúa ISO 10993-5?
  Respuesta: Métodos de citotoxicidad in vitro para dispositivos o extractos bajo protocolos definidos.

  Razonamiento: Es un endpoint de evaluación biológica, no un certificado integral.

  Error que evita: Equivaler ausencia de citotoxicidad con seguridad clínica.

9. ¿Por qué importa ISO 10993-12 en una comparación?
  Respuesta: Porque selección, preparación, controles, referencia y extracción pueden cambiar la exposición del sistema biológico.

  Razonamiento: El protocolo forma parte de la causalidad experimental.

  Error que evita: Atribuir toda diferencia al material.

10. ¿Qué demuestra dominio de U3?
  Respuesta: Poder reconstruir la cadena superficie–proteínas–células/inmunidad–endpoint, usar controles y detener la inferencia antes de afirmar seguridad no evaluada.

  Razonamiento: La competencia combina mecanismo, medición, incertidumbre y límites.

  Error que evita: Enumerar respuestas biológicas sin relacionarlas ni controlar su evidencia.

Glosario disciplinar

interfaz material-biologíaRegión dinámica donde una superficie material, biomoléculas, células y tejidos interactúan bajo condiciones de exposición definidas.

capa de acondicionamientoCapa de proteínas y otras biomoléculas que se forma sobre una superficie al contactar un fluido biológico y modifica lo que las células encuentran.

adsorciónAcumulación de moléculas en una interfaz; puede ser reversible o acompañarse de reorganización.

desorciónSalida de una molécula previamente adsorbida desde la interfaz hacia la fase fluida.

adsorción competitivaCompetencia entre especies por una capacidad interfacial limitada, dependiente de concentración, transporte, afinidad y tiempo.

efecto VromanNombre dado a patrones temporales de intercambio competitivo de proteínas plasmáticas observados en determinados sistemas; no constituye una secuencia universal rígida.

conformación proteicaOrganización tridimensional de una proteína, que puede alterarse al adsorberse y modificar accesibilidad de dominios funcionales.

fibronectinaProteína de matriz extracelular con dominios que pueden mediar adhesión celular mediante integrinas.

vitronectinaGlicoproteína presente en plasma y matriz que puede adsorberse a superficies y participar en adhesión celular.

integrinaReceptor transmembrana heterodimérico que enlaza ligandos extracelulares con citoesqueleto y señalización bidireccional.

adhesión focalComplejo dinámico de adhesión asociado con integrinas, proteínas adaptadoras y actina que transmite fuerzas y señales.

mecanotransducciónConversión de señales mecánicas o físicas del entorno en respuestas bioquímicas y celulares.

complementoSistema de proteínas de inmunidad innata que puede activarse en cascada y modular inflamación, opsonización y otras respuestas.

hemocompatibilidadCompatibilidad de un dispositivo con sangre para un uso y contacto definidos; integra múltiples interacciones y no se reduce a un solo marcador.

macrófagoCélula inmune fagocítica heterogénea y plástica que participa en inflamación, reparación y reacción a cuerpos extraños.

célula gigante de cuerpo extrañoCélula multinucleada que puede formarse por fusión de macrófagos persistentes en interfaces implantadas.

reacción a cuerpo extrañoConjunto de respuestas inflamatorias y reparativas persistentes frente a un biomaterial implantado, que puede incluir macrófagos, células gigantes y fibrosis.

cápsula fibrosaTejido conjuntivo rico en matriz que puede rodear un implante como parte de una respuesta de aislamiento o reparación.

citotoxicidadCapacidad de una exposición para producir efectos adversos sobre viabilidad o función celular bajo un ensayo definido.

endpoint biológicoVariable o respuesta específica medida en un sistema biológico, como viabilidad, adhesión, activación plaquetaria o marcador inflamatorio.

material de referenciaMaterial con comportamiento caracterizado usado para apoyar comparación, control o trazabilidad de un ensayo.

extractoMedio que ha estado en contacto con una muestra bajo condiciones definidas y que se usa para exponer un sistema biológico a sustancias liberadas.

BiocompatibilidadCapacidad de un material o dispositivo para producir una respuesta apropiada en una aplicación específica; depende del contexto y no es una etiqueta absoluta.

Fuentes específicas de la unidad

  Comprueba fecha, versión, alcance y condiciones de uso antes de aplicar un método o estándar.

ISO 10993-1:2025 — Biological evaluation of medical devices — Part 1International Organization for Standardization · norma internacional · 2025

  ISO 10993-5:2009 — Tests for in vitro cytotoxicityInternational Organization for Standardization · norma internacional · 2009

  ISO 10993-12:2021 — Sample preparation and reference materialsInternational Organization for Standardization · norma internacional · 2021

  Mediation of biomaterial-cell interactions by adsorbed proteins: a reviewrevisión académica · 2005

  Revisiting the Vroman effect: Mechanisms of competitive protein exchange on surfacesartículo académico · 2025

  Integrins: bidirectional, allosteric signaling machinesrevisión académica · 2002

  Environmental sensing through focal adhesionsrevisión académica · 2009

  Foreign body reaction to biomaterialsrevisión académica · 2008

  Macrophage phenotypes in tissue repair and the foreign body responserevisión académica · 2021

  ISO 10993-4:2017 — Selection of tests for interactions with bloodInternational Organization for Standardization · norma internacional · 2017

Cierre de la unidad

Explicar cómo una superficie biomaterial se convierte en una interfaz biológica dinámica mediante adsorción e intercambio de proteínas, adhesión y mecanosensado celular, activación de respuestas sanguíneas e inmunes y reacción a cuerpo extraño, diseñando interpretaciones reproducibles con controles y límites explícitos sin tratar la biocompatibilidad como una propiedad binaria intrínseca del material ni confundir un ensayo in vitro con seguridad clínica del dispositivo. Conecta especialmente con Proteínas adsorbidas, adhesión celular, macrófagos y fibrosis participan en la interfaz; U3 permite interpretar estos mecanismos sin confundirlos con fijación clínica o éxito del implante, El contacto con sangre puede activar proteínas plasmáticas, plaquetas, coagulación y complemento; la relevancia depende del dispositivo y duración de contacto, Inflamación y encapsulación pueden aumentar distancia o impedancia entre sensor y tejido, conectando respuesta a cuerpo extraño con estabilidad funcional, Presentación de ligandos, topografía y mecánica pueden modular adhesión y señalización; la respuesta debe evaluarse con células y función pertinentes. Unidad académica desarrollada para revisión. La curación interna no constituye revisión disciplinar externa, evaluación de conformidad, certificación de seguridad biológica ni validación clínica. Las actividades usan exclusivamente datos sintéticos y no autorizan ensayos en personas, muestras humanas o animales, cultivo celular, experimentación animal ni decisiones sobre dispositivos reales. U3 se limita a mecanismos y razonamiento de interfaz material-biología; degradación/corrosión se reserva para U4 y el diseño de evaluación preclínica, esterilización y requisitos regulatorios para U6.

  ← Unidad 2: Estructura-propiedadUnidad 4: Degradación y corrosión →

CitoNauta BiomedicinaBiomateriales · unidad 3 de 6.
