Repository: jennerfeijoo/biomedicina

# CitoNauta: Explorando la Biomedicina

CitoNauta es una plataforma educativa abierta para explorar ciencias básicas, biología, medicina, ingeniería biomédica y sus dimensiones éticas y sociales.

> Explorar la vida desde dentro, con los ojos del conocimiento.

## Estado del catálogo

- 94 asignaturas en cuatro áreas académicas.
- 94 con material lectivo y actividades disponibles.
- 15 conservan marcadores de plantilla en 89 unidades y requieren reconstrucción disciplinar.
- 79 no contienen esos marcadores conocidos; esto no equivale a validación científica.
- 0 con registro completo de afirmaciones y localizadores.
- 0 con revisión IA validada para un alcance científico.

File: ingenieria-biomedica/biomateriales/unidades/unidad-04.html
Unidad 4. Degradación y corrosión | Biomateriales | CitoNauta

Saltar al contenido principal

CNCitoNauta

Inicio

  Ingeniería Biomédica Aplicada

  Biomateriales

Inicio/
  Ingeniería Biomédica Aplicada/
  Biomateriales/
  Unidad 4

Unidad 4 de 6

  Degradación y corrosión

  Evaluar la estabilidad de biomateriales bajo condiciones mecánicas y químicas definidas distinguiendo corrosión electroquímica, pasivación y corrosión localizada, desgaste y tribocorrosión, degradación hidrolítica y erosión de polímeros, y liberación de iones, partículas u oligómeros; construir interpretaciones reproducibles con balances, controles y análisis de incertidumbre sin convertir ensayos acelerados o simulados en predicciones automáticas del comportamiento in vivo ni en conclusiones clínicas o regulatorias.

AsignaturaBiomateriales

  EstadoLección desarrollada · revisión experta pendiente

Material educativo, no consejo clínico. Las actividades usan simulación, casos o datos abiertos; cualquier práctica con personas, muestras, equipos o sustancias requiere supervisión institucional y protocolos de seguridad.

← Volver al curso
  Índice de unidades
  ← Unidad 3: Interfaz material-biología
  Unidad 5: Caracterización →

En esta unidad
  Resultados
  Teoría
  Ejemplos
  Práctica
  Autoevaluación
  Fuentes

Objetivos y resultados esperados

Explicar la corrosión de biomateriales metálicos como un proceso electroquímico, distinguiendo oxidación, reducción, potencial de circuito abierto, pasivación, corriente de corrosión y formas uniformes, por picadura, en rendija y galvánicas.

  Interpretar conceptualmente curvas de polarización y potenciales de ruptura o repasivación como evidencia de susceptibilidad bajo un protocolo definido, sin equiparar una sola prueba electroquímica con una velocidad de corrosión in vivo.

  Distinguir desgaste abrasivo, adhesivo y por fretting y explicar la tribocorrosión como interacción acoplada entre procesos mecánicos y electroquímicos que puede producir pérdidas no aditivas.

  Explicar degradación hidrolítica de polímeros mediante penetración de agua, escisión de cadenas, pérdida de masa molar, erosión superficial o en volumen, difusión, geometría y autocatalización, diferenciándola de simple disolución y de respuesta biológica.

  Relacionar mecanismos de degradación con liberación de iones, partículas, moléculas u oligómeros y construir balances de material que declaren recuperación, normalización, límite de detección y fracción no contabilizada.

  Diseñar un expediente sintético de estabilidad que compare condiciones nominales, aceleradas y de control, documente incertidumbre y determine qué evidencia debe pasar a U5 para caracterización detallada y a U6 para evaluación preclínica o regulatoria.

Mapa de contenidos

Corrosión metálica, pasivación y susceptibilidad localizada

  Desgaste, fretting y tribocorrosión como degradación acoplada

  Degradación de polímeros: hidrólisis, escisión de cadenas y erosión

  Productos liberados, balance de masa y límites del envejecimiento acelerado

Desarrollo teórico

  Los conceptos se estudian mediante mecanismos, modelos, evidencia, supuestos y límites de interpretación.

Desarrollo 1

  Corrosión metálica, pasivación y susceptibilidad localizada

  La corrosión de un biomaterial metálico es un proceso electroquímico en el que ocurren reacciones de oxidación y reducción acopladas. Para razonar con rigor se define primero el sistema: aleación y acabado superficial, solución, temperatura, aireación, pH, geometría, áreas expuestas y tiempo. El potencial medido no es una propiedad aislada e inmutable del metal, sino una variable del sistema electrodo-electrolito. Por ello una aleación que se comporta de manera estable en una solución puede cambiar de respuesta cuando varían composición del fluido, oxígeno, proteínas, rendijas, carga mecánica o estado superficial.

  Muchos metales usados en dispositivos biomédicos dependen de una película pasiva que reduce la velocidad de reacción al separar cinéticamente el metal del entorno. Pasivación no significa ausencia absoluta de corrosión. La película puede presentar defectos, disolverse, repararse o romperse localmente. El comportamiento depende del material, la química del medio y la historia superficial. Esta idea es central para interpretar titanio, aceros inoxidables, aleaciones de cobalto y otras familias sin asumir que la palabra pasivo equivale a químicamente inerte.

  La corrosión uniforme distribuye el ataque de forma relativamente homogénea, mientras que la corrosión localizada concentra daño en zonas particulares. La picadura puede iniciarse tras una ruptura local de la película pasiva; la corrosión en rendija aparece en geometrías confinadas donde cambian transporte y química local; la corrosión galvánica requiere contacto eléctrico entre materiales con comportamientos electroquímicos distintos dentro de un electrolito. La clasificación ayuda a formular hipótesis, pero en un dispositivo real pueden coexistir mecanismos y cambiar con el tiempo.

  Una curva de polarización relaciona corriente y potencial durante un protocolo electroquímico. Puede revelar regiones pasivas, aumento de corriente asociado con ruptura y comportamiento durante el barrido inverso, pero la interpretación depende del método, área, referencia, velocidad de barrido y acondicionamiento. ASTM F2129-25 emplea polarización potenciodinámica cíclica para comparar susceptibilidad a corrosión de pequeños dispositivos metálicos en su forma y acabado finales. El propio estándar advierte que las condiciones se diseñan para provocar deterioro y que pueden no ocurrir in vivo, además de no incorporar células ni proteínas.

  El potencial de corrosión, el potencial de ruptura y una densidad de corriente no son sinónimos de seguridad ni de vida útil. Un potencial de ruptura más alto bajo el mismo protocolo puede apoyar menor susceptibilidad relativa a ruptura localizada, pero no garantiza superioridad clínica. ISO 10993-15:2019 añade otra capa: cuando la degradación metálica importa para evaluación biológica, los productos de degradación deben identificarse y cuantificarse de manera apropiada. La unidad, por tanto, conecta electroquímica con material liberado sin saltar directamente a efecto biológico, que se estudió en U3.

\[m=\frac{M I t}{nF}\]

Puntos de integración

Corrosión es un fenómeno del sistema material-entorno, no una etiqueta fija del metal.

  Pasivación reduce cinéticamente la reacción pero no implica corrosión cero.

  Picadura, rendija y acoplamiento galvánico requieren geometrías y condiciones específicas.

  Una curva de polarización informa susceptibilidad bajo un protocolo; no reproduce por sí sola el entorno in vivo ni predice desempeño clínico.

Desarrollo 2

  Desgaste, fretting y tribocorrosión como degradación acoplada

  Desgaste es pérdida o modificación progresiva de una superficie por contacto y movimiento relativo. En biomateriales pueden intervenir mecanismos adhesivos, abrasivos, fatiga superficial, fretting y otros procesos. El mecanismo no se deduce solo de la masa perdida: requiere relacionar geometría de contacto, carga, amplitud de movimiento, dureza, lubricación, rugosidad y evidencia de superficie. U5 desarrollará con más detalle las técnicas para caracterizar huellas, partículas y química; aquí el objetivo es construir el modelo causal de degradación.

  El fretting ocurre con movimientos oscilatorios de pequeña amplitud en una interfaz cargada. Es relevante en uniones modulares, tornillos, placas y otras conexiones donde micromovimiento puede dañar una película pasiva. Cuando el medio es corrosivo, la remoción mecánica de la película expone material reactivo y la repasivación compite con nuevos eventos de ruptura. Este acoplamiento ayuda a explicar por qué un material con buena resistencia a corrosión estática puede liberar más material bajo contacto mecánico.

  Tribocorrosión describe la interacción simultánea entre desgaste y corrosión. ASTM G119-09(2021) enfatiza que la pérdida total puede diferir de la simple suma de una contribución mecánica y una electroquímica porque cada proceso modifica al otro. Por ejemplo, abrasión puede eliminar película pasiva y aumentar disolución; a su vez, corrosión puede cambiar la superficie y facilitar desprendimiento. Por eso un experimento combinado necesita condiciones mecánicas, electroquímicas y controles que permitan estimar interacción.

  La ecuación de Archard puede servir como modelo pedagógico para una contribución de desgaste idealizada: el volumen perdido aumenta con carga normal y distancia de deslizamiento y disminuye con dureza, mediante un coeficiente empírico k. En biomateriales reales k no es una constante universal: depende del par de materiales, ambiente, régimen de contacto y mecanismo. Usar la ecuación para extrapolar desde una probeta hasta una articulación o implante sin validar el régimen sería una sobreinterpretación.

  Partículas de desgaste, iones disueltos y productos mixtos deben diferenciarse porque tamaño, forma, química y vía de liberación condicionan su interpretación posterior. La masa total perdida tampoco indica cuánta fracción permanece adherida, queda en el fluido o escapa del sistema experimental. Una comparación reproducible declara área, carga, ciclos o distancia, medio, temperatura y criterio de recuperación; si no puede cerrar el balance, informa explícitamente la fracción no recuperada en lugar de asignarla a un mecanismo por intuición.

\[V=k\frac{WL}{H}\]

\[T=W_0+C_0+S\]

Puntos de integración

El mecanismo de desgaste requiere contexto de contacto; una masa perdida no identifica por sí sola abrasión, adhesión o fatiga.

  Fretting puede romper películas pasivas de manera repetida y acoplarse con corrosión.

  Tribocorrosión admite interacción no aditiva entre procesos mecánicos y electroquímicos.

  Partículas, iones y masa no recuperada son fracciones distintas que deben cuantificarse o declararse pendientes.

Desarrollo 3

  Degradación de polímeros: hidrólisis, escisión de cadenas y erosión

  En polímeros hidrolíticamente degradables, el agua puede penetrar el material y romper enlaces susceptibles, reduciendo la longitud de cadena y la masa molar antes de que aparezca una pérdida de masa macroscópica importante. Por esta razón, masa inicial y final no bastan para describir la evolución. Un material puede conservar casi toda su masa mientras pierde masa molar, resistencia o integridad. ASTM F1635-24 recomienda seguir cambios de masa, masa molar y propiedades estructurales o mecánicas de polímeros hidrolíticamente degradables bajo condiciones in vitro apropiadas.

  Erosión en volumen y erosión superficial describen patrones límite. En erosión en volumen, la penetración de agua es suficientemente rápida respecto de la ruptura química como para que el interior también degrade; en erosión superficial, la pérdida se concentra cerca de la interfaz porque la penetración o reacción efectiva mantiene un frente superficial. Los materiales reales pueden mostrar comportamientos intermedios y dependientes de geometría. Espesor, porosidad, cristalinidad, temperatura y transporte de productos alteran la relación entre escisión química y pérdida física.

  La hidrólisis de poliésteres y otros polímeros puede generar productos ácidos que quedan transitoriamente atrapados dentro del material y aceleran reacciones adicionales. Esta autocatalización crea microambientes cuya química difiere del fluido externo. La revisión de Brito, Andrianov y Sukhishvili destaca que difusión, geometría y microambientes pueden dominar el comportamiento del sólido incluso cuando la reactividad química se conoce. Por ello una constante cinética aparente obtenida en solución no se transfiere automáticamente a una pieza gruesa.

  Un decaimiento exponencial de masa molar puede usarse como aproximación pedagógica en un intervalo limitado, pero no es una ley universal de degradación. Si los datos muestran cambios de pendiente, retraso por inducción, autocatalización o heterogeneidad espacial, el modelo debe abandonarse o ampliarse. La pregunta correcta no es si una curva ajusta visualmente, sino qué mecanismo, rango y variable representa y qué observación la refutaría.

  ISO 10993-13:2010 sigue siendo la edición publicada para identificación y cuantificación de productos de degradación de dispositivos poliméricos no reabsorbibles por alteración química; describe ensayos acelerados de cribado y ensayos en tiempo real en ambiente simulado. Su futura edición 3 está en desarrollo y todavía no sustituye a la edición publicada. La norma actual excluye de su alcance la degradación inducida por estrés mecánico, desgaste, radiación electromagnética o factores biológicos; esas fronteras son una advertencia útil contra mezclar mecanismos bajo una sola etiqueta.

\[M_n(t)=M_{n,0}e^{-kt}\]

Puntos de integración

La escisión de cadenas puede preceder a la pérdida de masa; masa molar, masa y propiedades mecánicas no son equivalentes.

  Erosión superficial y en volumen son patrones dependientes de reacción, difusión y geometría.

  Autocatalización y microambientes internos pueden acelerar o espacialmente heterogeneizar la degradación.

  Un ensayo acelerado solo es interpretable si conserva mecanismos relevantes; aumentar temperatura no garantiza una equivalencia temporal simple.

Desarrollo 4

  Productos liberados, balance de masa y límites del envejecimiento acelerado

  La degradación se vuelve relevante para una evaluación de estabilidad cuando se conecta el mecanismo con productos identificables y una escala de exposición. En metales pueden aparecer iones, óxidos, complejos y partículas; en polímeros, monómeros, oligómeros y productos de escisión; en cerámicas, disolución o partículas según el sistema. U4 no asigna automáticamente toxicidad o beneficio a esos productos: U3 enseñó que la respuesta biológica requiere endpoints y contexto. Aquí se pregunta qué se libera, cuánto, cuándo y bajo qué mecanismo.

  Un balance de masa obliga a distinguir masa perdida por el espécimen, masa recuperada en el medio, masa adherida a superficies del sistema y fracción no contabilizada. La concentración de un producto necesita denominador: volumen de medio, área expuesta, masa inicial, tiempo o número de ciclos, según la pregunta. Reportar solamente microgramos por mililitro sin geometría ni tiempo impide comparar dispositivos de tamaños o protocolos distintos.

  La fracción recuperada puede calcularse con un cociente simple, pero su interpretación depende de qué representa el denominador. Si el denominador es masa perdida del espécimen, una recuperación del 70 % significa que el 30 % no fue contabilizado por el método elegido; no significa que haya desaparecido. Límites de detección, adsorción a recipientes, partículas no muestreadas y especies químicas no medidas pueden explicar parte de la discrepancia. La incertidumbre del balance debe acompañar la conclusión.

  El envejecimiento acelerado es útil cuando permite obtener evidencia en menos tiempo sin cambiar de forma relevante el mecanismo que se pretende estudiar. Esta condición no puede asumirse. Temperatura, pH, concentración de especies reactivas o carga mecánica pueden introducir mecanismos que no dominan en servicio. ASTM F1635-24 advierte que la carga y el flujo pueden modificar la degradación de polímeros absorbibles y que el acondicionamiento hidrolítico sin carga no representa necesariamente las condiciones reales de uso.

  El producto final de U4 es un expediente de estabilidad mecanística, no una autorización del dispositivo. Debe indicar material y condición, mecanismo supuesto, variables medidas, controles, productos recuperados, balance, análisis de sensibilidad, fallos de extrapolación y siguiente evidencia. La identificación instrumental detallada de superficies y productos se desarrolla en U5; la traducción del expediente a un plan de evaluación preclínica, esterilización, riesgo o conformidad se reserva para U6.

\[f_rec=m_rec/m_loss\]

\[R_A=\frac{m_{liberada}}{A t}\]

Puntos de integración

Mecanismo de degradación y producto liberado son eslabones distintos que deben conectarse con evidencia.

  Un balance incompleto se reporta como tal; no se rellena la masa faltante con una explicación no medida.

  Normalizar por área, masa, volumen, tiempo o ciclos cambia la pregunta y debe justificarse.

  Acelerado no significa automáticamente equivalente a tiempo real; debe preservarse el mecanismo relevante antes de extrapolar.

Ejemplos y casos resueltos

Comparar dos curvas de polarización sin convertirlas en pronóstico clínico

  Situación. Dos dispositivos metálicos sintéticos A y B se ensayan con el mismo protocolo. A muestra aumento brusco de corriente a +0.62 V y B a +0.88 V respecto de la misma referencia; el barrido inverso de ambos muestra histéresis.

  Razonamiento paso a paso

Confirmar que solución, temperatura, referencia, área y velocidad de barrido son comparables.

  Identificar el evento de aumento de corriente sin llamarlo automáticamente velocidad de corrosión in vivo.

  Comparar susceptibilidad relativa a ruptura bajo el protocolo.

  Usar la histéresis como evidencia adicional que requiere interpretación dentro del método.

  Registrar que células, proteínas, cargas y otras condiciones de servicio no fueron modeladas.

Interpretación. B soportó un potencial mayor antes del evento de ruptura bajo ese protocolo; la evidencia apoya una comparación de susceptibilidad electroquímica, no una declaración de superioridad clínica.

  Limitaciones

No extrapolar el ejemplo a seguridad, eficacia clínica o conformidad regulatoria fuera de su alcance.

Acoplamiento galvánico y razón de áreas

  Situación. Un conjunto sintético compara un tornillo pequeño de aleación X conectado eléctricamente a una placa mucho mayor de aleación Y dentro del mismo electrolito.

  Razonamiento paso a paso

Definir qué superficies están eléctricamente conectadas y expuestas.

  Comparar potenciales medidos por separado como indicio, no como resultado final.

  Reconocer que la razón de áreas puede concentrar corriente sobre el componente anódico pequeño.

  Proponer un control sin contacto eléctrico entre los materiales.

  Limitar la conclusión a la geometría y solución evaluadas.

Interpretación. El riesgo galvánico no depende solo de los nombres de las aleaciones; el acoplamiento, el área y el entorno forman parte del mecanismo.

  Limitaciones

No extrapolar el ejemplo a seguridad, eficacia clínica o conformidad regulatoria fuera de su alcance.

Separar desgaste, corrosión e interacción en tribocorrosión

  Situación. Un ensayo sintético obtiene 0.8 mg de pérdida en desgaste mecánico sin polarización, 0.3 mg equivalente en condición electroquímica sin deslizamiento y 1.6 mg en condición combinada.

  Razonamiento paso a paso

Definir W0=0.8 mg y C0=0.3 mg como controles del mismo intervalo.

  Calcular la suma independiente de 1.1 mg.

  Comparar con la pérdida combinada de 1.6 mg.

  Estimar S=0.5 mg como componente de interacción bajo este esquema.

  No interpretar S como un mecanismo molecular único sin evidencia adicional.

Interpretación. La condición combinada muestra una pérdida 0.5 mg mayor que la suma de controles; existe evidencia de interacción neta bajo el protocolo.

  Limitaciones

No extrapolar el ejemplo a seguridad, eficacia clínica o conformidad regulatoria fuera de su alcance.

Pérdida de masa molar antes de pérdida de masa en un polímero

  Situación. Un polímero sintético conserva 98 % de su masa a semana 4, pero su masa molar promedio numérica cae a 55 % y su resistencia a tracción a 62 %.

  Razonamiento paso a paso

Separar masa de la muestra, masa molar y propiedad mecánica.

  Reconocer que escisión de cadenas puede ocurrir antes de que fragmentos solubles abandonen el material.

  Comparar el patrón con una hipótesis de erosión en volumen.

  Buscar evidencia espacial y de productos antes de confirmar mecanismo.

  Evitar llamar estable al material basándose solo en masa restante.

Interpretación. La masa casi constante no demuestra estabilidad molecular ni funcional; el conjunto es compatible con degradación interna previa a una pérdida masiva de material.

  Limitaciones

No extrapolar el ejemplo a seguridad, eficacia clínica o conformidad regulatoria fuera de su alcance.

Balance de productos en ensayo acelerado

  Situación. Una muestra pierde 12.0 mg. El análisis recupera 5.5 mg de productos disueltos y 3.1 mg de partículas; 0.8 mg quedan adheridos al recipiente según un lavado de recuperación.

  Razonamiento paso a paso

Sumar las fracciones medidas: 9.4 mg.

  Calcular fracción recuperada 9.4/12.0.

  Registrar 2.6 mg como masa no contabilizada, no como producto inexistente.

  Evaluar límites de detección, muestreo y adsorción adicional como fuentes de discrepancia.

  Comparar el perfil acelerado con tiempo real antes de extrapolar.

Interpretación. Se recuperó aproximadamente 78 % de la masa perdida; el 22 % restante es una incertidumbre del balance que limita cualquier afirmación sobre composición total de productos.

  Limitaciones

No extrapolar el ejemplo a seguridad, eficacia clínica o conformidad regulatoria fuera de su alcance.

Actividad aplicada

Actividad guiada: mapa de corrosión de un implante metálico sintético

  Procedimiento

Usa exclusivamente las curvas y tablas sintéticas proporcionadas; no realices ensayos electroquímicos reales.

  Identifica material, acabado, solución, temperatura, referencia y área de cada condición antes de comparar.

  Marca potencial de circuito abierto, región pasiva y evento de aumento de corriente cuando estén presentes.

  Compara dos dispositivos solo si el protocolo es equivalente.

  Clasifica cuatro escenarios geométricos como candidatos a picadura, rendija, galvánica o ausencia de evidencia suficiente.

  Calcula una masa Faradaica solo en el caso didáctico donde se proporcionan corriente, valencia y eficiencia asumida.

  Formula una explicación alternativa para una diferencia de corriente.

  Redacta una conclusión que distinga susceptibilidad electroquímica de comportamiento in vivo.

Problemas y tareas

¿Qué variables deben coincidir antes de comparar dos curvas?

  ¿Qué diferencia hay entre potencial de circuito abierto y potencial de ruptura?

  ¿Un potencial de ruptura mayor demuestra menor corrosión general?

  ¿Qué geometría favorece una rendija?

  ¿Qué condiciones son necesarias para corrosión galvánica?

  ¿Qué significa una película pasiva?

  ¿Por qué pasivo no significa inerte?

  ¿Qué supuesto requiere la relación de Faraday?

  ¿Qué dato del protocolo ASTM F2129-25 limita extrapolación in vivo?

  ¿Qué variable biológica no está representada por el electrolito artificial?

  ¿Qué resultado refutaría tu explicación principal?

  ¿Qué afirmación excedería la evidencia?

Entregables

Tabla de condiciones comparables.

  Curvas anotadas.

  Mapa de mecanismos por escenario.

  Cálculo Faradaico didáctico con supuestos.

  Explicación alternativa.

  Lista de límites.

  Conclusión de máximo 120 palabras.

Criterios de comprobación

No se confunde potencial con velocidad de corrosión.

  Se declara la referencia electroquímica.

  Se reconoce que pasivación no implica corrosión cero.

  Los mecanismos localizados se vinculan con geometría y entorno.

  El cálculo declara valencia y eficiencia asumida.

  No se extrapola ASTM F2129-25 a seguridad clínica.

  La explicación alternativa es comprobable.

  La conclusión conserva el protocolo.

  Se identifica al menos una fuente de incertidumbre.

  No se realizan ensayos reales.

Actividad guiada: descomponer una señal de tribocorrosión

  Procedimiento

Trabaja con un dataset sintético de pérdida mecánica, pérdida electroquímica y condición combinada.

  Verifica que carga, distancia, tiempo, medio y área sean comparables.

  Calcula la suma de contribuciones aisladas y el término de interacción S.

  Repite el cálculo para tres cargas y grafica la fracción atribuible a interacción.

  Distingue masa de partículas, masa disuelta y masa no recuperada.

  Propón un control capaz de detectar daño por fretting sin corrosión impuesta.

  Formula una hipótesis sobre ruptura y repasivación de película pasiva.

  Concluye sin atribuir S a un mecanismo único no medido.

Problemas y tareas

Calcula W0, C0, T y S para cada condición.

  ¿S es siempre positiva?

  ¿Qué significa que S cambie con carga?

  ¿La suma de partículas e iones cierra el balance?

  ¿Qué parte no fue recuperada?

  ¿Qué variable distingue fretting de deslizamiento amplio?

  ¿Cómo puede el desgaste modificar corrosión?

  ¿Cómo puede la corrosión modificar desgaste?

  ¿Qué dato adicional pedirías a U5?

  ¿Qué afirmación clínica sería injustificada?

Entregables

Tabla W0-C0-S.

  Gráfico de interacción frente a carga.

  Balance de productos.

  Hipótesis mecanística.

  Control adicional.

  Conclusión proporcional.

Criterios de comprobación

Las condiciones de los controles son comparables.

  S se calcula y no se presupone.

  Partículas e iones se mantienen separados.

  Se reporta masa faltante.

  La hipótesis de película pasiva se identifica como inferencia.

  U5 recibe la caracterización instrumental pendiente.

Actividad integradora: expediente sintético de estabilidad de un biomaterial

  Procedimiento

Elige uno de dos escenarios sintéticos: componente metálico modular o componente polimérico degradable.

  Define uso previsto, carga mecánica, fluido, temperatura y duración del escenario solo como condiciones del modelo educativo.

  Construye una línea temporal con al menos tres variables de estabilidad.

  Compara condición nominal, control y condición acelerada.

  Calcula una métrica de liberación normalizada y un balance de masa cuando los datos lo permitan.

  Evalúa si la condición acelerada conserva el mismo patrón mecanístico que la condición nominal.

  Identifica evidencia que corresponde a U5 y decisiones que corresponden a U6.

  Redacta la siguiente prueba necesaria en lugar de una aprobación de desempeño o seguridad.

Problemas y tareas

¿Cuál es el mecanismo primario propuesto?

  ¿Qué dato es observación directa y cuál es inferencia?

  ¿La masa y la masa molar cuentan la misma historia?

  ¿La condición acelerada cambia la secuencia de eventos?

  ¿Qué variable está normalizada por área o tiempo?

  ¿El balance de masa cierra?

  ¿Qué producto de degradación no fue identificado?

  ¿Qué incertidumbre domina la conclusión?

  ¿Qué técnica de U5 sería necesaria para caracterizar el producto?

  ¿Qué decisión de U6 no puede tomarse todavía?

Entregables

Ficha de escenario.

  Línea temporal de estabilidad.

  Matriz observación–inferencia.

  Cálculo de liberación o balance.

  Comparación nominal–acelerada.

  Lista de evidencia U5/U6 pendiente.

  Conclusión y siguiente prueba.

Criterios de comprobación

El mecanismo está explícito y es falsable.

  Se distinguen observaciones de inferencias.

  La aceleración no se trata como equivalencia automática.

  El balance declara fracción no recuperada.

  La normalización tiene denominador justificado.

  No se afirma desempeño in vivo.

  No se afirma seguridad clínica o conformidad.

  U5 y U6 conservan sus fronteras curriculares.

Errores frecuentes y autoevaluación

Errores frecuentes y corrección

Confundir potencial de corrosión con velocidad de corrosión.El potencial describe una condición electroquímica; una tasa requiere información de corriente, área, reacciones y método apropiados.

Interpretar un potencial de ruptura alto como garantía de seguridad in vivo.Limitar la conclusión a susceptibilidad relativa bajo el protocolo y declarar diferencias entre electrolito de ensayo y entorno biológico.

Afirmar que un metal pasivado no se corroe.Describir pasivación como reducción cinética y considerar ruptura, reparación y disolución de la película.

Suponer que pérdida por tribocorrosión es siempre desgaste más corrosión sin interacción.Medir o estimar controles aislados y un término de interacción; no presuponer su signo.

Usar recuento de partículas como sustituto de masa total liberada.Distinguir número, tamaño, forma, masa, composición y fracción disuelta.

Declarar equivalente un ensayo acelerado porque ocurre más rápido.Comprobar que el mecanismo y la secuencia de eventos relevantes se preservan antes de extrapolar tiempo.

Usar pérdida de masa como única medida de degradación polimérica.Seguir también masa molar, propiedades y productos, porque escisión de cadenas puede preceder a la pérdida de masa.

Equiparar biodegradación con biocompatibilidad.Degradación describe transformación del material; respuesta biológica y seguridad requieren evidencia independiente y contexto de uso.

Reportar concentración liberada sin área, masa, tiempo o volumen de referencia.Elegir y declarar un denominador coherente con la pregunta para permitir comparación reproducible.

Ignorar la masa no recuperada en un balance.Informar explícitamente la fracción no contabilizada y explorar recuperación, límites de detección y adsorción al sistema.

Atribuir toda diferencia de corrosión a composición de aleación.Controlar acabado, geometría, solución, aireación, temperatura, área y carga mecánica antes de inferir un efecto material.

Convertir U4 en una lista de técnicas instrumentales.Mantener U4 centrada en mecanismos, balances y estabilidad; reservar selección y detalle instrumental sistemático para U5.

1. ¿Qué significa que un metal esté pasivado?
  Respuesta: Que una película superficial reduce la cinética de reacción bajo condiciones definidas, no que la corrosión sea imposible.

  Razonamiento: La película puede romperse, disolverse o repasivarse según el entorno.

  Error que evita: Usar pasivo como sinónimo de químicamente inerte.

2. ¿Un potencial de ruptura mayor demuestra una vida útil mayor del implante?
  Respuesta: No.

  Razonamiento: Solo apoya una comparación de susceptibilidad dentro del ensayo y protocolo empleados.

  Error que evita: Convertir una métrica electroquímica en pronóstico clínico.

3. ¿Qué condiciones básicas requiere corrosión galvánica?
  Respuesta: Materiales electroquímicamente diferentes, contacto eléctrico y un electrolito común, además de una geometría que define áreas y transporte.

  Razonamiento: Sin circuito y electrolito no se sostiene el acoplamiento galvánico.

  Error que evita: Llamar galvánica a cualquier corrosión de dos metales cercanos.

4. ¿Por qué tribocorrosión no se modela siempre como suma simple?
  Respuesta: Porque desgaste y corrosión pueden modificarse mutuamente y generar una contribución de interacción.

  Razonamiento: La remoción de película pasiva y los cambios superficiales alteran ambos procesos.

  Error que evita: Fijar S=0 sin controles.

5. ¿Qué información aporta la relación de Archard en esta unidad?
  Respuesta: Una idealización de cómo carga, distancia y dureza pueden relacionarse con volumen de desgaste dentro de un régimen validado.

  Razonamiento: El coeficiente k depende del sistema y no es universal.

  Error que evita: Extrapolar una probeta directamente a un dispositivo real.

6. ¿Puede degradarse un polímero sin perder mucha masa al principio?
  Respuesta: Sí.

  Razonamiento: La escisión de cadenas puede reducir masa molar y propiedades antes de que fragmentos solubles abandonen la pieza.

  Error que evita: Llamar estable a un material solo porque conserva masa.

7. ¿Qué diferencia hay entre erosión superficial y en volumen?
  Respuesta: En la superficial la transformación y pérdida se concentran cerca de la interfaz; en volumen el reactivo penetra suficientemente rápido para degradar también el interior.

  Razonamiento: La relación entre reacción, difusión y geometría controla el patrón.

  Error que evita: Asignar el patrón únicamente por el nombre del polímero.

8. ¿Por qué un ensayo acelerado puede ser engañoso?
  Respuesta: Porque la condición acelerante puede cambiar mecanismo, transporte o secuencia de productos en lugar de limitarse a comprimir el tiempo.

  Razonamiento: La extrapolación requiere equivalencia mecanística, no solo una tasa mayor.

  Error que evita: Aplicar un factor de tiempo sin verificar mecanismo.

9. ¿Qué significa recuperar 80 % de la masa perdida?
  Respuesta: Que el método contabilizó 80 % de la pérdida medida y queda 20 % sin asignar bajo ese balance.

  Razonamiento: La fracción faltante puede estar en especies no medidas, superficies, muestreo o incertidumbre.

  Error que evita: Suponer que la masa no recuperada no existe.

10. ¿Qué demuestra dominio de U4?
  Respuesta: Poder identificar un mecanismo de degradación, seleccionar métricas y controles coherentes, cerrar o limitar un balance y frenar la inferencia antes de afirmar comportamiento in vivo o seguridad no evaluada.

  Razonamiento: La competencia integra mecanismo, medición, normalización, incertidumbre y frontera curricular.

  Error que evita: Memorizar nombres de corrosión o degradación sin reconstruir evidencia y límites.

Glosario disciplinar

corrosiónTransformación electroquímica de un material por interacción con su entorno, que puede producir pérdida de material o cambios superficiales.

oxidaciónSemirreacción en la que una especie pierde electrones; en corrosión metálica suele corresponder a transformación de átomos del metal en especies oxidadas.

reducciónSemirreacción que consume electrones y debe acoplarse con una oxidación para sostener una corriente electroquímica.

potencial de circuito abiertoPotencial medido sin corriente externa impuesta una vez definido el sistema electroquímico y su referencia.

pasivaciónEstado de baja reactividad asociado con una película superficial protectora que reduce la cinética de corrosión sin eliminarla por completo.

película pasivaCapa superficial, frecuentemente rica en óxidos, que limita transporte y reacción electroquímica y puede romperse o repararse según el ambiente.

densidad de corrienteCorriente electroquímica normalizada por área expuesta, útil para comparar respuestas cuando el área está bien definida.

potencial de rupturaPotencial asociado con un aumento de corriente compatible con pérdida de pasividad bajo un protocolo específico; no es una frontera universal de seguridad.

repasivaciónRecuperación de un estado pasivo después de una perturbación o ruptura local de la película superficial.

corrosión por picaduraForma localizada de corrosión que genera cavidades o puntos de ataque tras ruptura local de la protección superficial.

corrosión en rendijaAtaque localizado favorecido por una geometría confinada donde transporte y química local difieren del medio exterior.

corrosión galvánicaCorrosión asociada con el acoplamiento eléctrico de materiales de diferente comportamiento electroquímico dentro de un electrolito.

desgastePérdida o modificación de material producida por contacto y movimiento relativo bajo un régimen tribológico definido.

frettingDaño superficial causado por movimientos oscilatorios repetidos de pequeña amplitud entre superficies en contacto.

tribocorrosiónInteracción simultánea entre procesos tribológicos y electroquímicos que puede modificar la pérdida total respecto de sus contribuciones aisladas.

sinergia desgaste-corrosiónComponente de interacción que refleja cómo desgaste y corrosión se modifican mutuamente; no debe asumirse positiva sin medición.

partícula de desgasteFragmento sólido desprendido durante contacto mecánico, cuya masa, tamaño, forma y química son variables diferentes.

liberación iónicaPaso de especies iónicas desde un material o producto de corrosión al medio bajo condiciones definidas.

hidrólisisRuptura química de enlaces mediante reacción con agua, relevante para diversos polímeros degradables.

escisión de cadenaRuptura de enlaces de una macromolécula que reduce su longitud y puede disminuir masa molar antes de observar pérdida de masa total.

masa molar promedio numéricaPromedio de masa molar ponderado por número de moléculas, sensible a la aparición de cadenas más cortas por escisión.

erosión en volumenPatrón de degradación en el que agua o reactivos penetran suficientemente rápido para que la transformación ocurra también en el interior del material.

erosión superficialPatrón en el que la pérdida se concentra cerca de la superficie y puede mantener un frente de erosión durante parte del proceso.

autocatalizaciónAceleración de una reacción por productos generados durante el propio proceso, como microambientes ácidos en algunos polímeros hidrolizables.

producto de degradaciónEspecie química o física generada por transformación del material, como ion, oligómero, molécula, óxido o partícula.

degradación aceleradaEnsayo que modifica condiciones para aumentar la velocidad de transformación y que solo permite extrapolación si se justifican mecanismos y equivalencia pertinentes.

degradación en tiempo realSeguimiento bajo condiciones y escala temporal elegidas para aproximar el proceso sin acelerar deliberadamente la química objetivo.

balance de masaContabilidad cuantitativa de entradas, pérdidas, productos recuperados, fracciones adheridas y material no contabilizado durante un intervalo.

Fuentes específicas de la unidad

  Comprueba fecha, versión, alcance y condiciones de uso antes de aplicar un método o estándar.

ISO 10993-15:2019 — Biological evaluation of medical devices — Part 15: Identification and quantification of degradation products from metals and alloysInternational Organization for Standardization · norma internacional · 2019

  ISO 10993-13:2010 — Biological evaluation of medical devices — Part 13: Identification and quantification of degradation products from polymeric medical devicesInternational Organization for Standardization · norma internacional · 2010

  ISO/AWI 10993-13 — Edition 3 under developmentInternational Organization for Standardization · proyecto normativo · 2026

  ASTM F2129-25 — Cyclic Potentiodynamic Polarization Measurements to Determine the Corrosion Susceptibility of Small Implant DevicesASTM International · método normalizado · 2025

  ASTM G119-09(2021) — Standard Guide for Determining Synergism Between Wear and CorrosionASTM International · guía normalizada · 2021

  ASTM F1635-24 — in vitro Degradation Testing of Hydrolytically Degradable Polymer Resins and Fabricated Forms for Surgical ImplantsASTM International · método normalizado · 2024

  The Progress in Tribocorrosion Research (2010-21): Focused on the Orthopedics and Dental Implantsrevisión académica · 2023

  Factors Controlling Degradation of Biologically Relevant Synthetic Polymers in Solution and Solid Staterevisión académica · 2022

  Biological response to tribocorrosion in metallic implants: a systematic scoping reviewrevisión sistemática · 2020

  Effect of surface treatments of titanium implant alloys on tribocorrosion: systematic review and meta-analysisrevisión sistemática y metaanálisis · 2023

Cierre de la unidad

Evaluar la estabilidad de biomateriales bajo condiciones mecánicas y químicas definidas distinguiendo corrosión electroquímica, pasivación y corrosión localizada, desgaste y tribocorrosión, degradación hidrolítica y erosión de polímeros, y liberación de iones, partículas u oligómeros; construir interpretaciones reproducibles con balances, controles y análisis de incertidumbre sin convertir ensayos acelerados o simulados en predicciones automáticas del comportamiento in vivo ni en conclusiones clínicas o regulatorias. Conecta especialmente con Micromovimiento, fretting y tribocorrosión pueden interactuar en uniones mecánicas; U4 permite separar pérdida mecánica, electroquímica y productos liberados antes de estudiar respuesta biológica, Polarización potenciodinámica puede comparar susceptibilidad electroquímica del dispositivo final, con límites explícitos frente al entorno in vivo, Hidrólisis, masa molar, pérdida de propiedades, geometría y flujo condicionan el perfil de degradación y la liberación temporal de productos, Desgaste y partículas requieren distinguir carga, distancia, material, lubricación y recuperación; tribocorrosión añade interacción cuando existe componente electroquímico. Unidad académica desarrollada para revisión. La curación interna no constituye revisión disciplinar externa, evaluación de conformidad, certificación de desempeño, validación clínica ni recomendación de seguridad para un dispositivo. Todas las actividades usan datos sintéticos y no autorizan ensayos electroquímicos, mecánicos, químicos, biológicos o de laboratorio sobre personas, animales, muestras biológicas o dispositivos reales. U4 se centra en mecanismos de degradación, estabilidad, liberación y balances; U5 conserva la caracterización instrumental detallada y U6 el diseño de evaluación preclínica, esterilización, gestión de riesgos y requisitos regulatorios.

  ← Unidad 3: Interfaz material-biologíaUnidad 5: Caracterización →

CitoNauta BiomedicinaBiomateriales · unidad 4 de 6.
